Repository: UTD-Hsu-Lab/BO-PC-Perovskite

# BO-PC-Perovskite

This code is written Weijie Xu (University of Texas at Dallas, USA. ORCID: https://orcid.org/my-orcid?orcid=0000-0002-4198-7265) and Zhe Liu (Northwestern Polytechnical University, China. ORCID：https://orcid.org/0000-0001-7268-6214)

When using the code for any scientific publications or conferences, please cite our research article as:

W. Xu, Z. Liu, R.T. Piper, J.W.P. Hsu, Bayesian Optimization of Photonic Curing Process for Flexible Perovskite Photovoltaic Devices, SSRN Electron. J. 7 (2022) 285–292. https://doi.org/10.2139/ssrn.4172995.

Some key packages (and their versions) involved to run this code are as follows:
GPy 1.10.0

File: Group 1 analysis and Group 2 suggestion.ipynb
## Process Optimization of Photonic Curing for Perovskites on Willow Glass

### Batch 1 Data Analysis + Batch 2 Experiment Suggestions

Zhe Liu, Ph.D. 
Northwestern Polytechnical University (NPU), Xi'an, P.R. China

In collaboration with Julia Hsu, Weijie Xu and Robert Piper at UT Dallas

V1.0 - 2021.09.20 

V2.0 - 2021.09.27

V3.0 - 2021.09.29

Install Anaconda and open this notebook in Jupyter

Requires Emukit package and its dependent packages (pyDOE, GPy, etc.)

    e.g. pip intall emukit (maybe, pip install pyDOE)

Experimental information:
Batch 0: LHS batch is 16 experimental conditions 
Batch 1: acquisition batch is 8 experimental conditions from BO and 8 from LHS in the unknown region
    - Upper bound for PC length was extended to 100 ms. 
Batch 2: acquisition batch is 16 experimental conditions from BO
    - Resolution (or step) of MAPbI3 concentration to 0.05 M
    - Resolution (or step) of CH2I2 concentration to 5 uL
    - Lower bound for MAPbI3 concentration was extended to 1.2

Samples: 4 pixel cells per substrate, and 2 duplicates per condition

Parameter resolution (Finest grid we are able to/are willing to tune). 
- Molar Concentration MAPbI3 - 0.05 M
- Addition of CH2I2 - 5 uL
- PC voltage - no limit (willing to tune 1 V)
- PC pulse-length - no limit (willing to tune 0.1 ms)

```
import numpy as np
import pandas as pd
import matplotlib.pyplot as plt
import seaborn as sns
```

### Find out the experimental noises in the data

```
df_data = pd.read_excel('Group1_run1&2_J-V_Data.xlsx').iloc[:108,:14]
df_data= df_data.sort_values(by=list(df_data.iloc[:,[0,-3]].columns))
std_dev_list = []
for c in range(int(max(df_data['Condition']+1))):
    eff_list_r1 = df_data[np.logical_and(df_data['Condition'] == c, df_data['Run'] == 1.0)].iloc[:,-3].values
    eff_list_r2 = df_data[np.logical_and(df_data['Condition'] == c, df_data['Run'] == 2.0)].iloc[:,-3].values
    eff_list = df_data[df_data['Condition'] == c].iloc[:,-4].values
    r = 0
    for eff_list_i in [eff_list_r1, eff_list_r2]:
        r = r +1 
        if len(eff_list_i)>1:
            std_dev = np.std(eff_list_i)
        elif len(eff_list_i)==1:
            std_dev = 0.0
        else:
            eff_list_i = np.append(eff_list_i, 0.0)
            std_dev = 0.0

        print('cond.',c, 'run', r, 'tot. num.', len(eff_list_i),' med. eff:', np.around(eff_list_i[-1],2), 'std_dev:', np.around(std_dev,2))


        std_dev_list.append([c, std_dev])

print('mean std_dev:', np.around(np.mean(np.array(std_dev_list)[np.array(std_dev_list)[:,-1]!=0.0][:,-1]),2))

# #find Q1, Q3, and interquartile range for each column
# Q1 = data.quantile(q=.25)
# Q3 = data.quantile(q=.75)
# IQR = data.apply(stats.iqr)

# #only keep rows in dataframe that have values within 1.5*IQR of Q1 and Q3
# data_clean = data[~((data < (Q1-1.5*IQR)) | (data > (Q3+1.5*IQR))).any(axis=1)]
```

cond. 0 run 1 tot. num. 1  med. eff: 0.0 std_dev: 0.0
cond. 0 run 2 tot. num. 6  med. eff: 3.51 std_dev: 0.81
cond. 1 run 1 tot. num. 4  med. eff: 8.67 std_dev: 1.08
cond. 1 run 2 tot. num. 8  med. eff: 10.49 std_dev: 0.43
cond. 2 run 1 tot. num. 2  med. eff: 8.42 std_dev: 0.21
cond. 2 run 2 tot. num. 6  med. eff: 11.23 std_dev: 0.51
cond. 3 run 1 tot. num. 4  med. eff: 1.99 std_dev: 0.11
cond. 3 run 2 tot. num. 6  med. eff: 9.82 std_dev: 0.36
cond. 4 run 1 tot. num. 1  med. eff: 0.0 std_dev: 0.0
cond. 4 run 2 tot. num. 2  med. eff: 6.47 std_dev: 0.0
cond. 5 run 1 tot. num. 1  med. eff: 0.0 std_dev: 0.0
cond. 5 run 2 tot. num. 1  med. eff: 0.0 std_dev: 0.0
cond. 6 run 1 tot. num. 4  med. eff: 1.83 std_dev: 0.38
cond. 6 run 2 tot. num. 8  med. eff: 9.81 std_dev: 0.23
cond. 7 run 1 tot. num. 2  med. eff: 6.14 std_dev: 0.36
cond. 7 run 2 tot. num. 4  med. eff: 9.27 std_dev: 0.72
cond. 8 run 1 tot. num. 1  med. eff: 0.0 std_dev: 0.0
cond. 8 run 2 tot. num. 12  med. eff: 3.31 std_dev: 0.5
cond. 9 run 1 tot. num. 4  med. eff: 8.8 std_dev: 0.06
cond. 9 run 2 tot. num. 6  med. eff: 10.33 std_dev: 0.16
cond. 10 run 1 tot. num. 1  med. eff: 0.0 std_dev: 0.0
cond. 10 run 2 tot. num. 1  med. eff: 0.0 std_dev: 0.0
cond. 11 run 1 tot. num. 1  med. eff: 0.0 std_dev: 0.0
cond. 11 run 2 tot. num. 1  med. eff: 0.0 std_dev: 0.0
cond. 12 run 1 tot. num. 2  med. eff: 5.08 std_dev: 0.42
cond. 12 run 2 tot. num. 2  med. eff: 3.36 std_dev: 0.1
cond. 13 run 1 tot. num. 1  med. eff: 0.0 std_dev: 0.0
cond. 13 run 2 tot. num. 1  med. eff: 0.0 std_dev: 0.0
cond. 14 run 1 tot. num. 1  med. eff: 0.0 std_dev: 0.0
cond. 14 run 2 tot. num. 4  med. eff: 2.56 std_dev: 0.59
cond. 15 run 1 tot. num. 2  med. eff: 4.89 std_dev: 0.12
cond. 15 run 2 tot. num. 4  med. eff: 9.3 std_dev: 0.17
mean std_dev: 0.37

### Preprocessing the data for the regression model

```
df_data = pd.read_excel('Group0_run1&2_J-V_Data_BM.xlsx')
#df_data = df_data[np.logical_or(df_data['Scan Direction'] == 0, df_data['Scan Direction'] == 'F')]
df_data = df_data.sort_values(by=list(df_data.iloc[:,[0,11]].columns)).drop_duplicates('Condition', 
                                                                                        keep = 'last', 
                                                                                        ignore_index = True)
df_batch0 = df_data.iloc[:108,:14]

df_data = pd.read_excel('Group1_run1&2_J-V_Data.xlsx')
df_data['Condition'] = df_data['Condition']+16
#df_data = df_data[np.logical_or(df_data['Scan Direction'] == 0, df_data['Scan Direction'] == 'F')]
df_data = df_data.sort_values(by=list(df_data.iloc[:,[0,11]].columns)).drop_duplicates('Condition', 
                                                                                        keep = 'last', 
                                                                                        ignore_index = True)
df_batch1 = df_data.iloc[:108,:14]

df_data = pd.concat([df_batch0, df_batch1], ignore_index = True)
df_data
```

    Condition  MAPbI Conc [M]  CH2I2 Conc [uL]  Final Conc [M]  \
0           0             1.6              150        1.319626   
1           1             1.5               50        1.400794   
2           2             1.5              100        1.313896   
3           3             1.3              100        1.138710   
4           4             1.6              100        1.401489   
5           5             1.5               50        1.400794   
6           6             1.4                0        1.400000   
7           7             1.5              250        1.107741   
8           8             1.6              200        1.246799   
9           9             1.4              200        1.090949   
10         10             1.6              250        1.181590   
11         11             1.3                0        1.300000   
12         12             1.4              150        1.154673   
13         13             1.3                0        1.300000   
14         14             1.3              250        0.960042   
15         15             1.4              150        1.154673   
16         16             1.3              150        1.072196   
17         17             1.3              150        1.072196   
18         18             1.3              150        1.072196   
19         19             1.4              150        1.154673   
20         20             1.4              150        1.154673   
21         21             1.4              200        1.090949   
22         22             1.4              200        1.090949   
23         23             1.4              200        1.090949   
24         24             1.6              200        1.246799   
25         25             1.5              150        1.237150   
26         26             1.6              250        1.181590   
27         27             1.4               50        1.307407   
28         28             1.3               50        1.214021   
29         29             1.3              100        1.138710   
30         30             1.4                0        1.400000   
31         31             1.5              200        1.168874   

    PC voltage [V]  PC length [ms]  Sample  Diode  Voc [V]  Jsc [mA/cm2]  \
0              433            18.3       0    1.0    0.000          0.00   
1              222            17.1       1    2.0    0.907          2.15   
2              373             6.3       2    2.0    0.768         16.03   
3              252            11.1       3    4.0    0.712          2.69   
4              237             9.9       4    4.0    0.859          1.59   
5              358            12.3       5    3.0    0.476         17.20   
6              312            15.9       6    2.0    0.845         13.63   
7              328            19.5       7    1.0    0.991         16.59   
8              297             2.7       8    3.0    0.928          6.82   
9              267             7.5       9    6.0    0.935          4.08   
10             403             1.5      10    4.0    0.845         17.03   
11             343            13.5      11    6.0    0.907         14.21   
12             282             8.7      12    3.0    1.019         13.03   
13             418             3.9      13    1.0    0.000          0.00   
14             207            14.7      14    1.0    0.608          3.11   
15             290            20.0      15    1.0    0.984         15.86   
16             317             2.8       0    2.0    0.874          7.06   
17             318            12.9       1    5.0    0.973         16.06   
18             318            23.1       2    2.0    0.968         16.87   
19             317            18.3       3    5.0    0.965         16.73   
20             319            32.3       4    3.0    0.843         16.21   
21             318             1.0       5    NaN    0.000          0.00   
22             319            10.4       6    2.0    0.973         17.33   
23             320            17.7       7    1.0    0.979         14.75   
24             395            35.0       8    3.0    0.710         10.69   
25             305            55.0       9    2.0    1.004         16.43   
26             245            65.0      10    NaN    0.000          0.00   
27             425            75.0      11    NaN    0.000          0.00   
28             365            45.0      12    2.0    0.811         15.65   
29             215            85.0      13    NaN    0.000          0.00   
30             275            25.0      14    3.0    0.855          4.77   
31             335            95.0      15    5.0    0.951         16.39   

       FF  PCE [%] Scan Direction  Run  
0   0.000     0.00              F  1.0  
1   0.520     1.02              R  1.0  
2   0.622     7.66              F  1.0  
3   0.456     0.87              F  1.0  
4   0.507     0.69              F  1.0  
5   0.413     3.38              F  2.0  
6   0.536     6.17              R  1.0  
7   0.656    10.78              F  2.0  
8   0.595     3.77              F  2.0  
9   0.498     1.90              F  1.0  
10  0.618     8.89              F  2.0  
11  0.617     7.96              R  2.0  
12  0.693     9.20              R  1.0  
13  0.000     0.00              F  1.0  
14  0.469     0.89              F  1.0  
15  0.732    11.42              R  1.0  
16  0.568     3.51              R  2.0  
17  0.671    10.49              R  2.0  
18  0.688    11.23              R  2.0  
19  0.608     9.82              F  2.0  
20  0.702     9.59              F  3.0  
21  0.000     0.00              0  NaN  
22  0.582     9.81              F  2.0  
23  0.642     9.27              F  2.0  
24  0.436     3.31              R  2.0  
25  0.626    10.33              F  2.0  
26  0.000     0.00              0  NaN  
27  0.000     0.00              0  NaN  
28  0.401     5.08              R  1.0  
29  0.000     0.00              0  NaN  
30  0.629     2.56              R  2.0  
31  0.597     9.30              F  2.0

```
df = df_data.iloc[:32,[1,2,4,5,8,9,10,11]]
df.columns = ['MAPbI Conc [M]', "CH₂I₂ Conc [μL]", "PC voltage [V]", 
              'PC length [ms]', 'Voc [V]', 'Jsc [mA/cm²]','FF [%]','PCE [%]']
df[df['PCE [%]']==0] = 0.1

df
```

    MAPbI Conc [M]  CH₂I₂ Conc [μL]  PC voltage [V]  PC length [ms]  Voc [V]  \
0              0.1              0.1             0.1             0.1    0.100   
1              1.5             50.0           222.0            17.1    0.907   
2              1.5            100.0           373.0             6.3    0.768   
3              1.3            100.0           252.0            11.1    0.712   
4              1.6            100.0           237.0             9.9    0.859   
5              1.5             50.0           358.0            12.3    0.476   
6              1.4              0.0           312.0            15.9    0.845   
7              1.5            250.0           328.0            19.5    0.991   
8              1.6            200.0           297.0             2.7    0.928   
9              1.4            200.0           267.0             7.5    0.935   
10             1.6            250.0           403.0             1.5    0.845   
11             1.3              0.0           343.0            13.5    0.907   
12             1.4            150.0           282.0             8.7    1.019   
13             0.1              0.1             0.1             0.1    0.100   
14             1.3            250.0           207.0            14.7    0.608   
15             1.4            150.0           290.0            20.0    0.984   
16             1.3            150.0           317.0             2.8    0.874   
17             1.3            150.0           318.0            12.9    0.973   
18             1.3            150.0           318.0            23.1    0.968   
19             1.4            150.0           317.0            18.3    0.965   
20             1.4            150.0           319.0            32.3    0.843   
21             0.1              0.1             0.1             0.1    0.100   
22             1.4            200.0           319.0            10.4    0.973   
23             1.4            200.0           320.0            17.7    0.979   
24             1.6            200.0           395.0            35.0    0.710   
25             1.5            150.0           305.0            55.0    1.004   
26             0.1              0.1             0.1             0.1    0.100   
27             0.1              0.1             0.1             0.1    0.100   
28             1.3             50.0           365.0            45.0    0.811   
29             0.1              0.1             0.1             0.1    0.100   
30             1.4              0.0           275.0            25.0    0.855   
31             1.5            200.0           335.0            95.0    0.951   

    Jsc [mA/cm²]  FF [%]  PCE [%]  
0           0.10   0.100     0.10  
1           2.15   0.520     1.02  
2          16.03   0.622     7.66  
3           2.69   0.456     0.87  
4           1.59   0.507     0.69  
5          17.20   0.413     3.38  
6          13.63   0.536     6.17  
7          16.59   0.656    10.78  
8           6.82   0.595     3.77  
9           4.08   0.498     1.90  
10         17.03   0.618     8.89  
11         14.21   0.617     7.96  
12         13.03   0.693     9.20  
13          0.10   0.100     0.10  
14          3.11   0.469     0.89  
15         15.86   0.732    11.42  
16          7.06   0.568     3.51  
17         16.06   0.671    10.49  
18         16.87   0.688    11.23  
19         16.73   0.608     9.82  
20         16.21   0.702     9.59  
21          0.10   0.100     0.10  
22         17.33   0.582     9.81  
23         14.75   0.642     9.27  
24         10.69   0.436     3.31  
25         16.43   0.626    10.33  
26          0.10   0.100     0.10  
27          0.10   0.100     0.10  
28         15.65   0.401     5.08  
29          0.10   0.100     0.10  
30          4.77   0.629     2.56  
31         16.39   0.597     9.30

### Define the parameter space

```
import emukit
import GPy
from emukit.core import ParameterSpace, ContinuousParameter, DiscreteParameter
from emukit.core.initial_designs.random_design import RandomDesign
from emukit.core.initial_designs.latin_design import LatinDesign
```

```
MAPbI_conc_min, MAPbI_conc_max, MAPbI_conc_step = [1.2, 1.6, 0.05]  # Unit: V 
### Give step a scaling factor of 0.1 to avoid numercial errors such as 1.7000002
MAPbI_conc_var = np.arange(MAPbI_conc_min, MAPbI_conc_max+MAPbI_conc_step*0.1, MAPbI_conc_step)
MAPbI_conc_num = len(MAPbI_conc_var)

CH2I2_conc_min, CH2I2_conc_max, CH2I2_conc_step = [0, 250, 5] ## Unit: μL
CH2I2_conc_var = np.arange(CH2I2_conc_min, CH2I2_conc_max+CH2I2_conc_step*0.1, CH2I2_conc_step)
CH2I2_conc_num = len(CH2I2_conc_var)

PC_volt_min, PC_volt_max, PC_volt_step = [200, 440, 1] ## Unit: V
PC_volt_var = np.arange(PC_volt_min, PC_volt_max+PC_volt_step*0.1, PC_volt_step) 
PC_volt_num = len(PC_volt_var)

PC_len_min, PC_len_max, PC_len_step = [1, 100, 0.1]  ## Unit: ms
PC_len_var = np.arange(PC_len_min, PC_len_max+PC_len_step*0.1, PC_len_step)
PC_len_num = len(PC_len_var)

var_array = [MAPbI_conc_var,
             CH2I2_conc_var, 
             PC_volt_var, 
             PC_len_var]

x_labels =  ["MAPbI Conc [M]",
             "CH₂I₂ Conc [μL]",
             "PC voltage [V]", 
             "PC length [ms]"]


def x_normalizer(X, var_array = var_array):
    
    def max_min_scaler(x, x_max, x_min):
        return (x-x_min)/(x_max-x_min)
    x_norm = []
    for x in (X):
           x_norm.append([max_min_scaler(x[i], 
                         max(var_array[i]), 
                         min(var_array[i])) for i in range(len(x))])
            
    return np.array(x_norm)

def x_denormalizer(x_norm, var_array = var_array):
    
    def max_min_rescaler(x, x_max, x_min):
        return x*(x_max-x_min)+x_min
    x_original = []
    for x in (x_norm):
           x_original.append([max_min_rescaler(x[i], 
                              max(var_array[i]), 
                              min(var_array[i])) for i in range(len(x))])

    return np.array(x_original)


def get_closest_array(suggested_x):
    
    def get_closest_value(given_value, array_list):
        absolute_difference_function = lambda list_value : abs(list_value - given_value)
        closest_value = min(array_list, key=absolute_difference_function)
        return closest_value
    
    var_list = var_array
    modified_array = []
    for x in suggested_x:
        modified_array.append([get_closest_value(x[i], var_list[i]) for i in range(len(x))])
    return np.array(modified_array)
```

```
parameter_space = ParameterSpace([ContinuousParameter('MAPbI_conc', 0-1/(MAPbI_conc_num-1)/2, 1+1/(MAPbI_conc_num-1)/2),
                                  ContinuousParameter('CH2I2_conc', 0-1/(CH2I2_conc_num-1)/2, 1+1/(CH2I2_conc_num-1)/2),
                                  ContinuousParameter('PC_volt', 0-1/(PC_volt_num-1)/2, 1+1/(PC_volt_num-1)/2),
                                  ContinuousParameter('PC_len', 0-1/(PC_len_num-1)/2, 1+1/(PC_len_num-1)/2),
                                  ])
```

### Build a GP regression model

```
from GPy.models import GPRegression
from emukit.model_wrappers import GPyModelWrapper

x_exp = x_normalizer(df.iloc[:,0:4].values)
y_exp = np.transpose([df.iloc[:,-1].values])
X, Y = [x_exp, y_exp]

input_dim = len(X[0])
ker = GPy.kern.Matern52(input_dim = input_dim, ARD =True)#
ker.lengthscale.constrain_bounded(1e-1, 1)
ker.variance.constrain_bounded(1e-1, 1000.0)
model_gpy = GPRegression(X , -Y, ker)#Emukit is a minimization tool; need to make Y negative
model_gpy.Gaussian_noise.variance = 0.5**2
model_gpy.Gaussian_noise.variance.fix()
model_gpy.randomize()
model_gpy.optimize_restarts(num_restarts=20,verbose =False, messages=False)
objective_model = GPyModelWrapper(model_gpy)
print(objective_model.model.kern.lengthscale)
print(objective_model.model.kern.variance)
```

reconstraining parameters Mat52.lengthscale
reconstraining parameters Mat52.variance

  [1mindex[0;0m  |  GP_regression.Mat52.lengthscale  |  constraints  |  priors
  [1m[0]  [0;0m  |                       0.64247133  |    0.1,1.0    |        
  [1m[1]  [0;0m  |                       0.69957635  |    0.1,1.0    |        
  [1m[2]  [0;0m  |                       0.17520767  |    0.1,1.0    |        
  [1m[3]  [0;0m  |                       0.21089939  |    0.1,1.0    |        
  [1mindex[0;0m  |  GP_regression.Mat52.variance  |  constraints  |  priors
  [1m[0]  [0;0m  |                   31.08329676  |  0.1,1000.0   |

```
f_obj =  objective_model.model.predict
y_pred, y_uncer = f_obj(X)
y_pred = -y_pred[:,-1]
y_uncer = np.sqrt(y_uncer[:,-1])

from sklearn.metrics import mean_squared_error, mean_absolute_error,r2_score
from scipy.stats import spearmanr
fig, axes = plt.subplots(1, 3, figsize=(5.5*3, 4.5))
fs = 20
lims1 = (0, 15)
axes[0].scatter(Y[:,-1], y_pred, alpha = 0.5, c = 'navy' , edgecolor = 'navy')
axes[0].errorbar(Y[:,-1], y_pred, yerr = y_uncer, ms = 0, 
                 ls = '', capsize = 2, alpha = 0.6,
                 color = 'gray', zorder = 0)
axes[0].plot(lims1, lims1, 'k--', alpha=0.75, zorder=0)
rmse_value = np.sqrt(mean_squared_error(Y[:,-1], y_pred))
mae_value = mean_absolute_error(Y[:,-1], y_pred)
spearman_value = spearmanr(Y[:,-1], y_pred)[0]
rsquared_value = r2_score(Y[:,-1], y_pred)

print('MAE:',np.round(mae_value,2), ' ',
      'RMSE:', np.round(rmse_value,2), ' ',
      'spearman:', np.round(spearman_value,3), ' ',
      'R² score:', np.round(rsquared_value,3))

title = 'GPR' + " (MAE=%.2f" % mae_value+' [%])'
axes[0].set_xlabel('Ground Truth PCE [%]', fontsize = fs)
axes[0].set_ylabel('Prediction PCE [%]', fontsize = fs)
axes[0].set_title(title, fontsize = fs)
        
for i in range(len(axes)):
    axes[i].tick_params(direction='in', length=5, width=1, labelsize = fs*.8, grid_alpha = 0.5)
    axes[i].grid(True, linestyle='-.')
plt.subplots_adjust(wspace = 0.4)

axes[1].axis("off")
axes[2].axis("off")

plt.show()
```

MAE: 0.08   RMSE: 0.12   spearman: 0.997   R² score: 0.999

### Run BO to get  suggestions of new experimental conditons

```
from emukit.bayesian_optimization.loops import BayesianOptimizationLoop
from emukit.bayesian_optimization.acquisitions import ExpectedImprovement, \
                                                      NegativeLowerConfidenceBound, \
                                                      MaxValueEntropySearch, \
                                                      ProbabilityOfImprovement
from emukit.core.acquisition import IntegratedHyperParameterAcquisition

np.random.seed(1000)#to make sure the random results is reproducible 
bs = 21

# ## Expeceted Improvement (EI)
## acquisition = ExpectedImprovement(objective_model, jitter=.1)
# ## Uppper Confidence Bound (UCB)
acquisition = NegativeLowerConfidenceBound(objective_model, beta = 1)
# ## Maximum Value Entropy Search (MES)
# acquisition = MaxValueEntropySearch(objective_model, parameter_space, grid_size = 10000*4)

# Make loop and collect points
bayesopt= BayesianOptimizationLoop(model=objective_model, 
                                   space=parameter_space, 
                                   acquisition=acquisition,
                                   batch_size = bs)
                                   #batchsize may need to be >bs due to duplication

print('total condition no.:', len(X))
print('total device no.:', len(bayesopt.loop_state.Y))
print('maximum Y (PCE [%]): ', -np.min(np.transpose(np.round(bayesopt.loop_state.Y, 2))))

X_new = bayesopt.candidate_point_calculator.compute_next_points(bayesopt.loop_state)
f_acq = bayesopt.candidate_point_calculator.acquisition.acquisition.evaluate

df_Xnew = pd.DataFrame(get_closest_array(x_denormalizer(X_new)), columns = x_labels)
df_all = pd.concat([df.iloc[:,0:4], df_Xnew])
df_all_ = df_all.drop_duplicates()
df_Xnew = df_all_.iloc[len(df):len(df)+bs]
df_Xnew = df_Xnew.sort_values(by=list(df.columns[0:4]), ignore_index = True)
df_Xnew.index = np.arange(len(df_Xnew))+len(df)
print('New X:',len(df_Xnew))
df_Xnew
```

total condition no.: 32
total device no.: 32
maximum Y (PCE [%]):  11.42
New X: 16

    MAPbI Conc [M]  CH₂I₂ Conc [μL]  PC voltage [V]  PC length [ms]
32            1.25             90.0           310.0            21.5
33            1.25            100.0           305.0            20.4
34            1.25            110.0           306.0            21.2
35            1.25            120.0           303.0            20.3
36            1.25            140.0           301.0            19.7
37            1.25            140.0           302.0            20.6
38            1.25            160.0           300.0            19.7
39            1.30            110.0           302.0            19.5
40            1.30            120.0           300.0            18.6
41            1.30            130.0           299.0            17.8
42            1.30            150.0           300.0            18.9
43            1.30            160.0           299.0            18.1
44            1.30            165.0           299.0            18.8
45            1.35            130.0           298.0            17.0
46            1.35            140.0           298.0            17.1
47            1.55            250.0           361.0            10.2

### Quick histogram visualization of the newly suggested process conditions

```
df_x = df_Xnew
df_cols = df.columns
n_col = 4 # num of columns per row in the figure
fs = 20
for n in np.arange(0, 4, n_col):
    fig,axes = plt.subplots(1, n_col, figsize=(18, 3.5), sharey = False)
    fs = 20
    for i in np.arange(n_col):
        if n< len(df_cols):
            axes[i].hist(df_x.iloc[:,n], bins= 20, range = (min(var_array[n])- 0.05*abs(var_array[n][1]-var_array[n][0]),
                                                            max(var_array[n])+0.05*abs(var_array[n][1]-var_array[n][0])), 
                         edgecolor='black') ####
            axes[i].set_xlabel(df_cols[n], fontsize = 18)
            #axes[i].set_xlim(min(var_array[n])*0.8,max(var_array[n])*1.05)
            if i==1:#MAPbI
                axes[i].set_xticks([0, 50, 100, 150, 200, 250])
            
            if i==2:#PC voltage
                axes[i].set_xticks([200, 250, 300, 350, 400, 450])
                axes[i].set_xlim(180,470)
                
            if i==3:#PC length
                axes[i].set_xticks([0, 25, 50, 75, 100])
                axes[i].set_xlim(-5,105)


        else:
            axes[i].axis("off")
        n = n+1      
    axes[0].set_ylabel('counts', fontsize = fs)
    for i in range(len(axes)):
        axes[i].tick_params(direction='in', length=5, width=1, labelsize = fs*.8, grid_alpha = 0.5)
        axes[i].grid(True, linestyle='-.')
    plt.show()
```

### Visualisation of Efficiency vs ML conditions, and Acquisition

```
#f_obj =  objective_model.model.predict       
device_eff = df_data.sort_values('Condition').iloc[:,[0,-3]].values
fig, axes = plt.subplots(1, 2, figsize=(16, 4.5), sharey = False)
fs = 20
exp_cond = np.transpose(device_eff)[0]
exp_eff = np.transpose(device_eff)[1]

axes[0].scatter(exp_cond, exp_eff, #facecolor = 'none',
            edgecolor = 'navy', s = 20, alpha = 0.6, label = 'experiment')

axes[0].plot(np.transpose(exp_cond), np.maximum.accumulate(np.transpose(exp_eff)), 
         marker = 'o', ms = 0, c = 'black')

axes[0].scatter(np.arange(len(X)), y_pred,
                s = 50, facecolors='none', alpha = 0.6, edgecolor = 'gray', label = 'predicted')
axes[0].errorbar(np.arange(len(X)), y_pred, yerr = y_uncer,  
                 ms = 0, ls = '', capsize = 2, alpha = 0.6, 
                 color = 'gray', zorder = 0)


y_pred_new, y_uncer_new = f_obj(x_normalizer(df_Xnew.values))
y_pred_new = -y_pred_new[:,-1]
y_uncer_new = np.sqrt(y_uncer_new[:,-1])

axes[0].scatter(np.arange(len(df_Xnew))+len(X), y_pred_new,
                s = 50, facecolors='none', alpha = 0.6, edgecolor = 'darkgreen', label = 'suggested')
axes[0].errorbar(np.arange(len(df_Xnew))+len(X), y_pred_new, yerr = y_uncer_new,  
                 ms = 0, ls = '', capsize = 2, alpha = 0.6, 
                 color = 'darkgreen', zorder = 0)


axes[0].set_ylabel('Current Best Efficiency', fontsize = 20)
axes[0].set_xlabel('Process Condition', fontsize = 20)

axes[0].set_ylim(-1, 16)
axes[0].set_xlim(-1, 50)
axes[0].set_xticks(np.arange(0,50,5))
axes[0].legend(fontsize = fs*0.8)

axes[1].axis("off")
for ax in axes:
    ax.tick_params(direction='in', length=5, width=1, labelsize = fs*.8, grid_alpha = 0.5)
    ax.grid(True, linestyle='-.')
plt.subplots_adjust(wspace = 0.4)

plt.show()
```

### Partial Dependence Plot 
#####  Two-varible contour map (with randomly sampling in the other two variables)

```
design = RandomDesign(parameter_space)
x_sampled = design.get_samples(200)
x_columns = df.iloc[:,0:4].columns
for i in range(input_dim):
    for j in range(input_dim-i-1):
        
## Generate a 2D grid for Contour plot
        ind1 = i
        ind2 = j+i+1
        n_steps =21
        x1x2y_pred, x1x2y_uncer =[[],[]]
        for x1 in np.linspace(0, 1, n_steps):
            for x2 in np.linspace(0, 1, n_steps):
                x_temp = np.copy(x_sampled)
                x_temp[:,ind1] = x1
                x_temp[:,ind2] = x2
                y_pred, y_uncer = f_obj(x_temp)
                y_pred = -y_pred 
                x1_org = x_denormalizer(x_temp)[0,ind1]
                x2_org = x_denormalizer(x_temp)[0,ind2]
                x1x2y_pred.append([x1_org, x2_org, np.max(y_pred), np.mean(y_pred), np.min(y_pred)])
                x1x2y_uncer.append([x1_org, x2_org, np.max(np.sqrt(y_uncer)), np.mean(np.sqrt(y_uncer)), np.min(np.sqrt(y_uncer))])
                
        x1 = np.array(x1x2y_pred, dtype=object)[:,0].reshape(n_steps, n_steps)
        x2 = np.array(x1x2y_pred, dtype=object)[:,1].reshape(n_steps, n_steps)
        y_pred_max = np.array(x1x2y_pred, dtype=object)[:,2].reshape(n_steps, n_steps)
        y_pred_mean = np.array(x1x2y_pred, dtype=object)[:,3].reshape(n_steps, n_steps)
        y_pred_min = np.array(x1x2y_pred, dtype=object)[:,4].reshape(n_steps, n_steps)
        
        y_uncer_max = np.array(x1x2y_uncer, dtype=object)[:,2].reshape(n_steps, n_steps)
        y_uncer_mean = np.array(x1x2y_uncer, dtype=object)[:,3].reshape(n_steps, n_steps)
        y_uncer_min = np.array(x1x2y_uncer, dtype=object)[:,4].reshape(n_steps, n_steps)

        fs = 18
        title_pad = 16
        
## Contour for Prediction Efficiency Mean
        fig,axes = plt.subplots(1, 3, figsize=(17, 4), sharey = False, sharex = False)
        colorbar_offset = [5, 2, 1]
        for ax, c_offset, y in zip(axes, colorbar_offset,
                                   [y_pred_max, y_pred_mean, y_pred_min]):#[y_pred_max, y_pred_mean, y_pred_min]
            
            c_plt1 = ax.contourf(x1, x2, y, levels = np.arange(31)*0.25+c_offset, cmap='plasma', extend = 'both')
            cbar = fig.colorbar(c_plt1, ax= ax)
            cbar.ax.tick_params(labelsize=fs*0.8)
            ax.scatter(x_denormalizer(X)[:, ind1], 
                       x_denormalizer(X)[:, ind2], 
                       s = 40, facecolors='gray', alpha = 0.5, edgecolor = 'white')

            ax.scatter(df_Xnew.values[:, ind1], 
                       df_Xnew.values[:, ind2], 
                       s = 50, facecolors='none', alpha = 0.9, edgecolor = 'green')
            ax.set_xlabel(str(x_columns[ind1]),fontsize =  fs)
            ax.set_ylabel(str(x_columns[ind2]),fontsize =  fs)

            x1_delta = (np.max(x1)-np.min(x1))*0.05
            x2_delta = (np.max(x2)-np.min(x2))*0.05
            ax.set_xlim(np.min(x1)-x1_delta, np.max(x1)+x1_delta)
            ax.set_ylim(np.min(x2)-x2_delta, np.max(x2)+x2_delta)
            ax.tick_params(direction='in', length=5, width=1, labelsize = fs*.8)#, grid_alpha = 0.5
            if ind1==0:#MAPbI3
                ax.set_xticks([1.2, 1.3, 1.4, 1.5, 1.6])
        
            if ind1==1:#CH2I2
                ax.set_xticks([0, 50, 100, 150, 200, 250])
            if ind1==2:#PC voltage
                ax.set_xticks([200, 250, 300, 350, 400, 450])
            if ind1==3:#PC length
                ax.set_xticks([0, 25, 50, 75, 100])

        axes[0].set_title('objective fcn max', pad = title_pad,fontsize =  fs)
        axes[1].set_title('objective fcn mean', pad = title_pad,fontsize =  fs)
        axes[2].set_title('objective fcn min', pad = title_pad,fontsize =  fs)
        plt.subplots_adjust(wspace = 0.3)
        plt.show()
```

#### Partial Contours of Acquisition Functions

```
design = RandomDesign(parameter_space)
x_sampled = design.get_samples(200)
x_columns = df.iloc[:,0:4].columns
for i in range(input_dim):
    for j in range(input_dim-i-1):
        ind1 = i
        ind2 = j+i+1
        n_steps =21
        x1x2y_pred, x1x2y_var =[[],[]]
        for x1 in np.linspace(0, 1, n_steps):
            for x2 in np.linspace(0, 1, n_steps):
                x_temp = np.copy(x_sampled)
                x_temp[:,ind1] = x1
                x_temp[:,ind2] = x2
                yc_pr = f_acq(x_temp)
                x1_org = x_denormalizer(x_temp)[0,ind1]
                x2_org = x_denormalizer(x_temp)[0,ind2]
                x1x2y_pred.append([x1_org, x2_org, np.max(yc_pr), np.mean(yc_pr), np.min(yc_pr)])
                
        x1c = np.array(x1x2y_pred, dtype=object)[:,0].reshape(n_steps, n_steps)
        x2c = np.array(x1x2y_pred, dtype=object)[:,1].reshape(n_steps, n_steps)
        yc_pr_max = np.array(x1x2y_pred, dtype=object)[:,2].reshape(n_steps, n_steps)
        yc_pr_mean = np.array(x1x2y_pred, dtype=object)[:,3].reshape(n_steps, n_steps)
        yc_pr_min = np.array(x1x2y_pred, dtype=object)[:,4].reshape(n_steps, n_steps)

        fs = 18
        title_pad = 16
        
        fig,axes = plt.subplots(1, 3, figsize=(17, 4), sharey = False, sharex = False)
        colorbar_offset = [0.5, 0.4, 0.0]
        norm = 16
        for ax, y, c_offset in zip(axes, [yc_pr_max, yc_pr_mean, yc_pr_min],colorbar_offset):
            c_plt1 = ax.contourf(x1c, x2c, y/norm, levels = np.arange(16)*0.025+c_offset, cmap='coolwarm', extend = 'both')# 
            cbar = fig.colorbar(c_plt1, ax= ax)
            cbar.ax.tick_params(labelsize=fs*0.8)
            ax.scatter(x_denormalizer(X)[:, ind1], 
                       x_denormalizer(X)[:, ind2], 
                       s = 40, facecolors='gray', alpha = 0.5, edgecolor = 'white')
            ax.scatter(df_Xnew.values[:, ind1], 
                       df_Xnew.values[:, ind2], 
                       s = 50, facecolors='none', alpha = 0.9, edgecolor = 'green')
            ax.set_xlabel(str(x_columns[ind1]),fontsize = fs)
            ax.set_ylabel(str(x_columns[ind2]),fontsize = fs)

            x1_delta = (np.max(x1c)-np.min(x1c))*0.05
            x2_delta = (np.max(x2c)-np.min(x2c))*0.05
            ax.set_xlim(np.min(x1c)-x1_delta, np.max(x1c)+x1_delta)
            ax.set_ylim(np.min(x2c)-x2_delta, np.max(x2c)+x2_delta)
            ax.tick_params(direction='in', length=5, width=1, labelsize = fs*.8, grid_alpha = 0.5)
            if ind1==0:#MAPbI3
                ax.set_xticks([1.2, 1.3, 1.4, 1.5, 1.6])
            if ind1==1:#CH2I2
                ax.set_xticks([0, 50, 100, 150, 200, 250])
            if ind1==2:#PC voltage
                ax.set_xticks([200, 250, 300, 350, 400, 450])
            if ind1==3:#PC length
                ax.set_xticks([0, 25, 50, 75, 100])
            
        axes[0].set_title('acqui fcn max', pad = title_pad,fontsize = fs)
        axes[1].set_title('acqui fcn mean', pad = title_pad,fontsize = fs)
        axes[2].set_title('acqui fcn min', pad = title_pad,fontsize = fs)
        plt.subplots_adjust(wspace = 0.3)
        plt.show()
```

```

```

File: Group 2 analysis.ipynb (part 1 of 2)
###### Process Optimization of Photonic Curing for Perovskites on Willow Glass

### Batch 2 Data Analysis 

Zhe Liu, Ph.D. 
Northwestern Polytechnical University (NPU), Xi'an, P.R. China

In collaboration with Julia Hsu, Weijie Xu and Robert Piper at UT Dallas

V1.0 - 2021.11.01

Install Anaconda and open this notebook in Jupyter

Requires Emukit package and its dependent packages (pyDOE, GPy, etc.)

    e.g. pip intall emukit (maybe, pip install pyDOE)

Experimental information:
Batch 0: LHS batch is 16 experimental conditions 
Batch 1: acquisition batch is 8 experimental conditions from BO and 8 from LHS in the unknown region
    - Upper bound for PC length was extended to 100 ms. 
Batch 2: acquisition batch is 16 experimental conditions from BO
    - Resolution (or step) of MAPbI3 concentration to 0.05 M
    - Resolution (or step) of CH2I2 concentration to 5 uL
    - Lower bound for MAPbI3 concentration was extended to 1.2

Samples: 6 pixel cells per substrate, and 2 duplicates per condition

Parameter resolution (Finest grid we are able to/are willing to tune). 
- Molar Concentration MAPbI3 - 0.05 M
- Addition of CH2I2 - 5 uL
- PC voltage - no limit (willing to tune 1 V)
- PC pulse-length - no limit (willing to tune 0.1 ms)

```
import numpy as np
import pandas as pd
import matplotlib.pyplot as plt
import seaborn as sns
```

### Find out the experimental noises in the data

```
df_data = pd.read_excel('Group2_run1&2&3_J-V_Data.xlsx').iloc[:218,:14]
df_data= df_data.sort_values(by=list(df_data.iloc[:,[0,-3]].columns))
std_dev_list = []
for c in range(31,int(max(df_data['Condition']+1))):
    eff_list_r1 = df_data[np.logical_and(df_data['Condition'] == c, df_data['Run'] == 1.0)].iloc[:,-3].values
    eff_list_r2 = df_data[np.logical_and(df_data['Condition'] == c, df_data['Run'] == 2.0)].iloc[:,-3].values
    eff_list = df_data[df_data['Condition'] == c].iloc[:,-3].values
    r = 0
    for eff_list_i in [eff_list_r1, eff_list_r2]:
        r = r +1 
        if len(eff_list_i)>1:
            std_dev = np.std(eff_list_i)
        elif len(eff_list_i)==1:
            std_dev = 0.0
        else:
            eff_list_i = np.append(eff_list_i, 0.0)
            std_dev = 0.0

        print('cond.',c, 'run', r, 'tot. num.', len(eff_list_i),' med. eff:', np.around(eff_list_i[-1],2), 'std_dev:', np.around(std_dev,2))


        std_dev_list.append([c, std_dev])

print('mean std_dev:', np.around(np.mean(np.array(std_dev_list)[np.array(std_dev_list)[:,-1]!=0.0][:,-1]),2))
# df_data[df_data['Condition'] == 6]

# #find Q1, Q3, and interquartile range for each column
# Q1 = data.quantile(q=.25)
# Q3 = data.quantile(q=.75)
# IQR = data.apply(stats.iqr)

# #only keep rows in dataframe that have values within 1.5*IQR of Q1 and Q3
# data_clean = data[~((data < (Q1-1.5*IQR)) | (data > (Q3+1.5*IQR))).any(axis=1)]
```

cond. 31 run 1 tot. num. 1  med. eff: 0.0 std_dev: 0.0
cond. 31 run 2 tot. num. 1  med. eff: 0.0 std_dev: 0.0
cond. 32 run 1 tot. num. 1  med. eff: 0.0 std_dev: 0.0
cond. 32 run 2 tot. num. 8  med. eff: 8.47 std_dev: 0.4
cond. 33 run 1 tot. num. 1  med. eff: 0.0 std_dev: 0.0
cond. 33 run 2 tot. num. 4  med. eff: 8.73 std_dev: 0.18
cond. 34 run 1 tot. num. 1  med. eff: 0.0 std_dev: 0.0
cond. 34 run 2 tot. num. 8  med. eff: 8.44 std_dev: 0.4
cond. 35 run 1 tot. num. 1  med. eff: 0.0 std_dev: 0.0
cond. 35 run 2 tot. num. 1  med. eff: 0.0 std_dev: 0.0
cond. 36 run 1 tot. num. 1  med. eff: 0.0 std_dev: 0.0
cond. 36 run 2 tot. num. 6  med. eff: 10.18 std_dev: 0.76
cond. 37 run 1 tot. num. 1  med. eff: 0.0 std_dev: 0.0
cond. 37 run 2 tot. num. 6  med. eff: 9.8 std_dev: 0.62
cond. 38 run 1 tot. num. 1  med. eff: 0.0 std_dev: 0.0
cond. 38 run 2 tot. num. 4  med. eff: 9.48 std_dev: 0.68
cond. 39 run 1 tot. num. 8  med. eff: 10.09 std_dev: 0.87
cond. 39 run 2 tot. num. 1  med. eff: 0.0 std_dev: 0.0
cond. 40 run 1 tot. num. 1  med. eff: 0.0 std_dev: 0.0
cond. 40 run 2 tot. num. 4  med. eff: 10.32 std_dev: 0.61
cond. 41 run 1 tot. num. 1  med. eff: 0.0 std_dev: 0.0
cond. 41 run 2 tot. num. 1  med. eff: 0.0 std_dev: 0.0
cond. 42 run 1 tot. num. 1  med. eff: 0.0 std_dev: 0.0
cond. 42 run 2 tot. num. 1  med. eff: 0.0 std_dev: 0.0
cond. 43 run 1 tot. num. 1  med. eff: 0.0 std_dev: 0.0
cond. 43 run 2 tot. num. 2  med. eff: 10.48 std_dev: 0.2
cond. 44 run 1 tot. num. 2  med. eff: 9.02 std_dev: 0.09
cond. 44 run 2 tot. num. 4  med. eff: 11.0 std_dev: 0.74
cond. 45 run 1 tot. num. 6  med. eff: 9.41 std_dev: 0.57
cond. 45 run 2 tot. num. 4  med. eff: 10.26 std_dev: 0.27
cond. 46 run 1 tot. num. 8  med. eff: 10.95 std_dev: 0.9
cond. 46 run 2 tot. num. 4  med. eff: 10.25 std_dev: 0.08
cond. 47 run 1 tot. num. 1  med. eff: 0.0 std_dev: 0.0
cond. 47 run 2 tot. num. 1  med. eff: 0.0 std_dev: 0.0
mean std_dev: 0.49

### Preprocessing the data for the regression model

```
df_data = pd.read_excel('./Group0_run1&2_J-V_Data_BM.xlsx')
df_data = df_data.iloc[:158,:16]
df_data
```

     Condition  MAPbI Conc [M]  CH2I2 Conc [uL]  Final Conc [M]  \
0            0             1.6              150        1.319626   
1            1             1.5               50        1.400794   
2            1             1.5               50        1.400794   
3            1             1.5               50        1.400794   
4            1             1.5               50        1.400794   
..         ...             ...              ...             ...   
134         15             1.4              150        1.154673   
135         15             1.4              150        1.154673   
136         15             1.4              150        1.154673   
137         15             1.4              150        1.154673   
138         15             1.4              150        1.154673   

     PC voltage [V]  PC length [ms]  Sample  Diode  Voc [V]  Jsc [mA/cm2]  \
0               433            18.3       0      1    0.000          0.00   
1               222            17.1       1      1    0.928          1.96   
2               222            17.1       1      2    0.935          2.02   
3               222            17.1       1      3    0.538          2.15   
4               222            17.1       1      5    0.615          2.21   
..              ...             ...     ...    ...      ...           ...   
134             290            20.0      15      2    0.977         15.85   
135             290            20.0      15      3    0.984         15.42   
136             290            20.0      15      1    0.984         15.86   
137             290            20.0      15      2    0.977         15.86   
138             290            20.0      15      3    0.984         15.51   

        FF  PCE [%] Scan Direction  Run  Unnamed: 14  
0    0.000     0.00              F    1          NaN  
1    0.405     0.74              F    1          NaN  
2    0.435     0.82              F    1          NaN  
3    0.344     0.40              F    1          NaN  
4    0.349     0.47              F    1          NaN  
..     ...      ...            ...  ...          ...  
134  0.688    10.66              F    1          NaN  
135  0.692    10.51              F    1          NaN  
136  0.732    11.42              R    1          NaN  
137  0.692    10.73              R    1          NaN  
138  0.695    10.60              R    1          NaN  

[139 rows x 15 columns]

```
df_data = pd.read_excel('./Group0_run1&2_J-V_Data_BM.xlsx')
#df_data = df_data[np.logical_or(df_data['Scan Direction'] == 0, df_data['Scan Direction'] == 'F
df_data = df_data.iloc[:158,:14]
#df_data = df_data.drop(columns = ['PCE Standard Deviation (per run, %)'])
df_data = df_data.sort_values(by=list(df_data.iloc[:,[0,11]].columns)).drop_duplicates('Condition', 
                                                                                        keep = 'last', 
                                                                                        ignore_index = True)
df_batch0 = df_data
print('batch 0:', len(df_batch0))

df_data = pd.read_excel('./Group1_run1&2_J-V_Data.xlsx')
df_data = df_data.iloc[:108,:14]
df_data['Condition'] = df_data['Condition']+16
#df_data = df_data.drop(columns = ['PCE Standard Deviation (per run, %)'])
#df_data = df_data[np.logical_or(df_data['Scan Direction'] == 0, df_data['Scan Direction'] == 'F')]
df_data = df_data.sort_values(by=list(df_data.iloc[:,[0,11]].columns)).drop_duplicates('Condition', 
                                                                                        keep = 'last', 
                                                                                        ignore_index = True)
df_batch1 = df_data
print('batch 1:', len(df_batch1))

df_data = pd.read_excel('./Group2_run1&2&3_J-V_Data.xlsx')
df_data = df_data.iloc[:216,:14]
#df_data = df_data.drop(columns = ['PCE Standard Deviation (per run, %)'])
#df_data = df_data[np.logical_or(df_data['Scan Direction'] == 0, df_data['Scan Direction'] == 'F')]
df_data = df_data.sort_values(by=list(df_data.iloc[:,[0,11]].columns)).drop_duplicates('Condition', 
                                                                                        keep = 'last', 
                                                                                        ignore_index = True)
df_batch2 = df_data
print('batch 2:', len(df_batch2))


df_data = pd.concat([df_batch0, df_batch1,df_batch2], ignore_index = True)
df_data
```

batch 0: 16
batch 1: 16
batch 2: 16

    Condition  MAPbI Conc [M]  CH2I2 Conc [uL]  Final Conc [M]  \
0           0            1.60              150        1.319626   
1           1            1.50               50        1.400794   
2           2            1.50              100        1.313896   
3           3            1.30              100        1.138710   
4           4            1.60              100        1.401489   
5           5            1.50               50        1.400794   
6           6            1.40                0        1.400000   
7           7            1.50              250        1.107741   
8           8            1.60              200        1.246799   
9           9            1.40              200        1.090949   
10         10            1.60              250        1.181590   
11         11            1.30                0        1.300000   
12         12            1.40              150        1.154673   
13         13            1.30                0        1.300000   
14         14            1.30              250        0.960042   
15         15            1.40              150        1.154673   
16         32            1.30              150        1.072196   
17         33            1.30              150        1.072196   
18         34            1.30              150        1.072196   
19         35            1.40              150        1.154673   
20         36            1.40              150        1.154673   
21         37            1.40              200        1.090949   
22         38            1.40              200        1.090949   
23         39            1.40              200        1.090949   
24         40            1.60              200        1.246799   
25         41            1.50              150        1.237150   
26         42            1.60              250        1.181590   
27         43            1.40               50        1.307407   
28         44            1.30               50        1.214021   
29         45            1.30              100        1.138710   
30         46            1.40                0        1.400000   
31         47            1.50              200        1.168874   
32         32            1.25               90        1.108668   
33         33            1.25              100        1.094913   
34         34            1.25              110        1.081495   
35         35            1.25              120        1.068402   
36         36            1.25              140        1.043144   
37         37            1.25              140        1.043144   
38         38            1.25              160        1.019053   
39         39            1.30              110        1.124755   
40         40            1.30              120        1.111138   
41         41            1.30              130        1.097847   
42         42            1.30              150        1.072196   
43         43            1.30              160        1.059815   
44         44            1.30              165        1.053731   
45         45            1.35              130        1.140072   
46         46            1.35              140        1.126596   
47         47            1.55              250        1.144665   

    PC voltage [V]  PC length [ms]  Sample  Diode  Voc [V]  Jsc [mA/cm2]  \
0              433            18.3       0    1.0    0.000          0.00   
1              222            17.1       1    2.0    0.907          2.15   
2              373             6.3       2    2.0    0.768         16.03   
3              252            11.1       3    4.0    0.712          2.69   
4              237             9.9       4    4.0    0.859          1.59   
5              358            12.3       5    3.0    0.476         17.20   
6              312            15.9       6    2.0    0.845         13.63   
7              328            19.5       7    1.0    0.991         16.59   
8              297             2.7       8    3.0    0.928          6.82   
9              267             7.5       9    6.0    0.935          4.08   
10             403             1.5      10    4.0    0.845         17.03   
11             343            13.5      11    6.0    0.907         14.21   
12             282             8.7      12    3.0    1.019         13.03   
13             418             3.9      13    1.0    0.000          0.00   
14             207            14.7      14    1.0    0.608          3.11   
15             290            20.0      15    1.0    0.984         15.86   
16             317             2.8       0    2.0    0.874          7.06   
17             318            12.9       1    5.0    0.973         16.06   
18             318            23.1       2    2.0    0.968         16.87   
19             317            18.3       3    5.0    0.965         16.73   
20             319            32.3       4    3.0    0.843         16.21   
21             318             1.0       5    NaN    0.000          0.00   
22             319            10.4       6    2.0    0.973         17.33   
23             320            17.7       7    1.0    0.979         14.75   
24             395            35.0       8    3.0    0.710         10.69   
25             305            55.0       9    2.0    1.004         16.43   
26             245            65.0      10    NaN    0.000          0.00   
27             425            75.0      11    NaN    0.000          0.00   
28             365            45.0      12    2.0    0.811         15.65   
29             215            85.0      13    NaN    0.000          0.00   
30             275            25.0      14    3.0    0.855          4.77   
31             335            95.0      15    5.0    0.951         16.39   
32             310            21.5       0    1.0    0.996         13.10   
33             305            20.4       1    3.0    0.986         14.01   
34             306            21.2       2    4.0    0.963         14.55   
35             303            20.3       3    4.0    0.961         16.67   
36             301            19.7       4    3.0    0.990         14.56   
37             302            20.6       5    3.0    0.980         14.80   
38             300            19.7       6    4.0    0.993         14.23   
39             302            19.5       7    2.0    0.987         14.78   
40             300            18.6       8    4.0    0.983         16.41   
41             299            17.8       9    5.0    0.968         16.82   
42             300            18.9      10    3.0    0.974         16.20   
43             299            18.1      11    5.0    0.998         15.93   
44             299            18.8      12    5.0    0.979         16.05   
45             298            17.0      13    4.0    0.983         15.50   
46             298            17.1      14    3.0    0.986         15.00   
47             361            10.2      15    3.0    0.675         12.30   

       FF  PCE [%] Scan Direction  Run  
0   0.000     0.00              F  1.0  
1   0.520     1.02              R  1.0  
2   0.622     7.66              F  1.0  
3   0.456     0.87              F  1.0  
4   0.507     0.69              F  1.0  
5   0.413     3.38              F  2.0  
6   0.536     6.17              R  1.0  
7   0.656    10.78              F  2.0  
8   0.595     3.77              F  2.0  
9   0.498     1.90              F  1.0  
10  0.618     8.89              F  2.0  
11  0.617     7.96              R  2.0  
12  0.693     9.20              R  1.0  
13  0.000     0.00              F  1.0  
14  0.469     0.89              F  1.0  
15  0.732    11.42              R  1.0  
16  0.568     3.51              R  2.0  
17  0.671    10.49              R  2.0  
18  0.688    11.23              R  2.0  
19  0.608     9.82              F  2.0  
20  0.702     9.59              F  3.0  
21  0.000     0.00              0  NaN  
22  0.582     9.81              F  2.0  
23  0.642     9.27              F  2.0  
24  0.436     3.31              R  2.0  
25  0.626    10.33              F  2.0  
26  0.000     0.00              0  NaN  
27  0.000     0.00              0  NaN  
28  0.401     5.08              R  1.0  
29  0.000     0.00              0  NaN  
30  0.629     2.56              R  2.0  
31  0.597     9.30              F  2.0  
32  0.649     8.47              R  2.0  
33  0.632     8.73              R  2.0  
34  0.602     8.44              F  2.0  
35  0.573     9.18              F  3.0  
36  0.706    10.18              F  2.0  
37  0.675     9.80              R  2.0  
38  0.671     9.48              R  2.0  
39  0.692    10.09              F  1.0  
40  0.640    10.32              R  2.0  
41  0.634    10.33              F  3.0  
42  0.686    10.82              R  3.0  
43  0.659    10.48              R  2.0  
44  0.700    11.00              F  2.0  
45  0.674    10.26              F  2.0  
46  0.740    10.95              F  1.0  
47  0.411     3.41              F  3.0

```
df = df_data.iloc[:48,[1,2,4,5,8,9,10,11]]
df.columns = ['MAPbI Conc [M]', "CH₂I₂ Conc [μL]", "PC voltage [V]", 
              'PC length [ms]', 'Voc [V]', 'Jsc [mA/cm²]','FF [%]','PCE [%]']
for i in np.arange(len(df)):
    if df['PCE [%]'].values[i] == 0:
        df.iloc[i,7]=0.5
    if df['PCE [%]'].values[i] == 'bad':
        df.iloc[i,7]=0.5

df
```

    MAPbI Conc [M]  CH₂I₂ Conc [μL]  PC voltage [V]  PC length [ms]  Voc [V]  \
0             1.60              150             433            18.3    0.000   
1             1.50               50             222            17.1    0.907   
2             1.50              100             373             6.3    0.768   
3             1.30              100             252            11.1    0.712   
4             1.60              100             237             9.9    0.859   
5             1.50               50             358            12.3    0.476   
6             1.40                0             312            15.9    0.845   
7             1.50              250             328            19.5    0.991   
8             1.60              200             297             2.7    0.928   
9             1.40              200             267             7.5    0.935   
10            1.60              250             403             1.5    0.845   
11            1.30                0             343            13.5    0.907   
12            1.40              150             282             8.7    1.019   
13            1.30                0             418             3.9    0.000   
14            1.30              250             207            14.7    0.608   
15            1.40              150             290            20.0    0.984   
16            1.30              150             317             2.8    0.874   
17            1.30              150             318            12.9    0.973   
18            1.30              150             318            23.1    0.968   
19            1.40              150             317            18.3    0.965   
20            1.40              150             319            32.3    0.843   
21            1.40              200             318             1.0    0.000   
22            1.40              200             319            10.4    0.973   
23            1.40              200             320            17.7    0.979   
24            1.60              200             395            35.0    0.710   
25            1.50              150             305            55.0    1.004   
26            1.60              250             245            65.0    0.000   
27            1.40               50             425            75.0    0.000   
28            1.30               50             365            45.0    0.811   
29            1.30              100             215            85.0    0.000   
30            1.40                0             275            25.0    0.855   
31            1.50              200             335            95.0    0.951   
32            1.25               90             310            21.5    0.996   
33            1.25              100             305            20.4    0.986   
34            1.25              110             306            21.2    0.963   
35            1.25              120             303            20.3    0.961   
36            1.25              140             301            19.7    0.990   
37            1.25              140             302            20.6    0.980   
38            1.25              160             300            19.7    0.993   
39            1.30              110             302            19.5    0.987   
40            1.30              120             300            18.6    0.983   
41            1.30              130             299            17.8    0.968   
42            1.30              150             300            18.9    0.974   
43            1.30              160             299            18.1    0.998   
44            1.30              165             299            18.8    0.979   
45            1.35              130             298            17.0    0.983   
46            1.35              140             298            17.1    0.986   
47            1.55              250             361            10.2    0.675   

    Jsc [mA/cm²]  FF [%]  PCE [%]  
0           0.00   0.000     0.50  
1           2.15   0.520     1.02  
2          16.03   0.622     7.66  
3           2.69   0.456     0.87  
4           1.59   0.507     0.69  
5          17.20   0.413     3.38  
6          13.63   0.536     6.17  
7          16.59   0.656    10.78  
8           6.82   0.595     3.77  
9           4.08   0.498     1.90  
10         17.03   0.618     8.89  
11         14.21   0.617     7.96  
12         13.03   0.693     9.20  
13          0.00   0.000     0.50  
14          3.11   0.469     0.89  
15         15.86   0.732    11.42  
16          7.06   0.568     3.51  
17         16.06   0.671    10.49  
18         16.87   0.688    11.23  
19         16.73   0.608     9.82  
20         16.21   0.702     9.59  
21          0.00   0.000     0.50  
22         17.33   0.582     9.81  
23         14.75   0.642     9.27  
24         10.69   0.436     3.31  
25         16.43   0.626    10.33  
26          0.00   0.000     0.50  
27          0.00   0.000     0.50  
28         15.65   0.401     5.08  
29          0.00   0.000     0.50  
30          4.77   0.629     2.56  
31         16.39   0.597     9.30  
32         13.10   0.649     8.47  
33         14.01   0.632     8.73  
34         14.55   0.602     8.44  
35         16.67   0.573     9.18  
36         14.56   0.706    10.18  
37         14.80   0.675     9.80  
38         14.23   0.671     9.48  
39         14.78   0.692    10.09  
40         16.41   0.640    10.32  
41         16.82   0.634    10.33  
42         16.20   0.686    10.82  
43         15.93   0.659    10.48  
44         16.05   0.700    11.00  
45         15.50   0.674    10.26  
46         15.00   0.740    10.95  
47         12.30   0.411     3.41

### Define the parameter space

```
import emukit
import GPy
from emukit.core import ParameterSpace, ContinuousParameter, DiscreteParameter
from emukit.core.initial_designs.random_design import RandomDesign
from emukit.core.initial_designs.latin_design import LatinDesign
```

```
MAPbI_conc_min, MAPbI_conc_max, MAPbI_conc_step = [1.2, 1.6, 0.05]  # Unit: V 
### Give step a scaling factor of 0.1 to avoid numercial errors such as 1.7000002
MAPbI_conc_var = np.arange(MAPbI_conc_min, MAPbI_conc_max+MAPbI_conc_step*0.1, MAPbI_conc_step)
MAPbI_conc_num = len(MAPbI_conc_var)

CH2I2_conc_min, CH2I2_conc_max, CH2I2_conc_step = [0, 250, 5] ## Unit: μL
CH2I2_conc_var = np.arange(CH2I2_conc_min, CH2I2_conc_max+CH2I2_conc_step*0.1, CH2I2_conc_step)
CH2I2_conc_num = len(CH2I2_conc_var)

PC_volt_min, PC_volt_max, PC_volt_step = [200, 440, 1] ## Unit: V
PC_volt_var = np.arange(PC_volt_min, PC_volt_max+PC_volt_step*0.1, PC_volt_step) 
PC_volt_num = len(PC_volt_var)

PC_len_min, PC_len_max, PC_len_step = [1, 100, 0.1]  ## Unit: ms
PC_len_var = np.arange(PC_len_min, PC_len_max+PC_len_step*0.1, PC_len_step)
PC_len_num = len(PC_len_var)

var_array = [MAPbI_conc_var,
             CH2I2_conc_var, 
             PC_volt_var, 
             PC_len_var]

x_labels =  ["MAPbI Conc [M]",
             "CH₂I₂ Conc [μL]",
             "PC voltage [V]", 
             "PC length [ms]"]

def x_normalizer(X, var_array = var_array):
    
    def max_min_scaler(x, x_max, x_min):
        return (x-x_min)/(x_max-x_min)
    x_norm = []
    for x in (X):
        x_norm.append([max_min_scaler(x[i], 
                         max(var_array[i]), 
                         min(var_array[i])) for i in range(len(x))])
            
    return np.array(x_norm)

def x_denormalizer(x_norm, var_array = var_array):
    
    def max_min_rescaler(x, x_max, x_min):
        return x*(x_max-x_min)+x_min
    x_original = []
    for x in (x_norm):
           x_original.append([max_min_rescaler(x[i], 
                              max(var_array[i]), 
                              min(var_array[i])) for i in range(len(x))])

    return np.array(x_original)


def get_closest_array(suggested_x):
    
    def get_closest_value(given_value, array_list):
        absolute_difference_function = lambda list_value : abs(list_value - given_value)
        closest_value = min(array_list, key=absolute_difference_function)
        return closest_value
    
    var_list = var_array
    modified_array = []
    for x in suggested_x:
        modified_array.append([get_closest_value(x[i], var_list[i]) for i in range(len(x))])
    return np.array(modified_array)
```

```
parameter_space = ParameterSpace([ContinuousParameter('MAPbI_conc', 0-1/(MAPbI_conc_num-1)/2, 1+1/(MAPbI_conc_num-1)/2),
                                  ContinuousParameter('CH2I2_conc', 0-1/(CH2I2_conc_num-1)/2, 1+1/(CH2I2_conc_num-1)/2),
                                  ContinuousParameter('PC_volt', 0-1/(PC_volt_num-1)/2, 1+1/(PC_volt_num-1)/2),
                                  ContinuousParameter('PC_len', 0-1/(PC_len_num-1)/2, 1+1/(PC_len_num-1)/2),
                                  ])
```

### Build a GP regression model

```
from GPy.models import GPRegression
from emukit.model_wrappers import GPyModelWrapper

x_exp = x_normalizer(df.iloc[:,0:4].values)
y_exp = np.transpose([df.iloc[:,-1].values])
X, Y = [x_exp, y_exp]

input_dim = len(X[0])
ker = GPy.kern.Matern52(input_dim = input_dim, ARD =True)#

ker.lengthscale.constrain_bounded(1e-1, 1)
ker.variance.constrain_bounded(1e-1, 1000.0)
model_gpy = GPRegression(X, -Y, ker) #Emukit is a minimization tool; need to make Y negative
model_gpy.Gaussian_noise.variance = 0.5**2
model_gpy.Gaussian_noise.variance.fix()
model_gpy.randomize()
model_gpy.optimize_restarts(num_restarts=20,verbose =False, messages=False)
objective_model = GPyModelWrapper(model_gpy)
print(model_gpy)
print(objective_model.model.kern.lengthscale)
print(objective_model.model.kern.variance)
```

reconstraining parameters Mat52.lengthscale
reconstraining parameters Mat52.variance


Name : GP regression
Objective : 103.47612547258593
Number of Parameters : 6
Number of Optimization Parameters : 5
Updates : True
Parameters:
  [1mGP_regression.         [0;0m  |             value  |  constraints  |  priors
  [1mMat52.variance         [0;0m  |  25.1691488442842  |  0.1,1000.0   |        
  [1mMat52.lengthscale      [0;0m  |              (4,)  |    0.1,1.0    |        
  [1mGaussian_noise.variance[0;0m  |              0.25  |   +ve fixed   |        
  [1mindex[0;0m  |  GP_regression.Mat52.lengthscale  |  constraints  |  priors
  [1m[0]  [0;0m  |                       1.00000000  |    0.1,1.0    |        
  [1m[1]  [0;0m  |                       1.00000000  |    0.1,1.0    |        
  [1m[2]  [0;0m  |                       0.16646825  |    0.1,1.0    |        
  [1m[3]  [0;0m  |                       0.10403568  |    0.1,1.0    |        
  [1mindex[0;0m  |  GP_regression.Mat52.variance  |  constraints  |  priors
  [1m[0]  [0;0m  |                   25.16914884  |  0.1,1000.0   |

```
f_obj =  objective_model.model.predict
y_pred, y_uncer = f_obj(X)
y_pred = -y_pred[:,-1]
y_uncer = np.sqrt(y_uncer[:,-1])

from sklearn.metrics import mean_squared_error, mean_absolute_error,r2_score
from scipy.stats import spearmanr
fig, axes = plt.subplots(1, 3, figsize=(5.5*3, 4.5))
fs = 20
lims1 = (0, 15)
axes[0].scatter(Y[:,-1], y_pred, alpha = 0.5, c = 'navy' , edgecolor = 'navy')
axes[0].errorbar(Y[:,-1], y_pred, yerr = y_uncer, ms = 0, 
                 ls = '', capsize = 2, alpha = 0.6,
                 color = 'gray', zorder = 0)
axes[0].plot(lims1, lims1, 'k--', alpha=0.75, zorder=0)
rmse_value = np.sqrt(mean_squared_error(Y[:,-1], y_pred))
mae_value = mean_absolute_error(Y[:,-1], y_pred)
spearman_value = spearmanr(Y[:,-1], y_pred)[0]
rsquared_value = r2_score(Y[:,-1], y_pred)

print('MAE:',np.round(mae_value,2), ' ',
      'RMSE:', np.round(rmse_value,2), ' ',
      'spearman:', np.round(spearman_value,3), ' ',
      'R² score:', np.round(rsquared_value,3))

title = 'GPR' + " (MAE=%.2f" % mae_value+' [%])'
axes[0].set_xlabel('Ground Truth PCE [%]', fontsize = fs)
axes[0].set_ylabel('Prediction PCE [%]', fontsize = fs)
axes[0].set_title(title, fontsize = fs)
        
for i in range(len(axes)):
    axes[i].tick_params(direction='in', length=5, width=1, labelsize = fs*.8, grid_alpha = 0.5)
    axes[i].grid(True, linestyle='-.')
plt.subplots_adjust(wspace = 0.4)

axes[1].axis("off")
axes[2].axis("off")

plt.show()
```

MAE: 0.13   RMSE: 0.18   spearman: 0.991   R² score: 0.998

### Run BO to get  suggestions of new experimental conditons

```

from emukit.bayesian_optimization.loops import BayesianOptimizationLoop
from emukit.bayesian_optimization.acquisitions import ExpectedImprovement, \
                                                      NegativeLowerConfidenceBound, \
                                                      MaxValueEntropySearch, \
                                                      ProbabilityOfImprovement
from emukit.core.acquisition import IntegratedHyperParameterAcquisition

np.random.seed(1000)#to make sure the random results is reproducible 
bs = 16

# ## Expeceted Improvement (EI)
## acquisition = ExpectedImprovement(objective_model, jitter=.1)
# ## Uppper Confidence Bound (UCB)
acquisition = NegativeLowerConfidenceBound(objective_model, beta = 1)
# ## Maximum Value Entropy Search (MES)
# acquisition = MaxValueEntropySearch(objective_model, parameter_space, grid_size = 10000*4)

# Make loop and collect points
bayesopt= BayesianOptimizationLoop(model=objective_model, 
                                   space=parameter_space, 
                                   acquisition=acquisition,
                                   batch_size = bs)
                                   #batchsize may need to be >bs due to duplication

print('total condition no.:', len(X))
print('total device no.:', len(bayesopt.loop_state.Y))
print('maximum Y (PCE [%]): ', -np.min(np.transpose(np.round(bayesopt.loop_state.Y, 2))))

X_new = bayesopt.candidate_point_calculator.compute_next_points(bayesopt.loop_state)
f_acq = bayesopt.candidate_point_calculator.acquisition.acquisition.evaluate

df_Xnew = pd.DataFrame(get_closest_array(x_denormalizer(X_new)), columns = x_labels)
df_all = pd.concat([df.iloc[:,0:4], df_Xnew])
df_all_ = df_all.drop_duplicates()
df_Xnew = df_all_.iloc[len(df):len(df)+bs]
df_Xnew = df_Xnew.sort_values(by=list(df.columns[0:4]), ignore_index = True)
df_Xnew.index = np.arange(len(df_Xnew))+len(df)
print('New X:',len(df_Xnew))
df_Xnew
```

total condition no.: 48
total device no.: 48
maximum Y (PCE [%]):  11.42

 /Users/JeremyXu/opt/anaconda3/lib/python3.8/site-packages/emukit/bayesian_optimization/acquisitions/log_acquisition.py:25: RuntimeWarning:invalid value encountered in log

New X: 14

    MAPbI Conc [M]  CH₂I₂ Conc [μL]  PC voltage [V]  PC length [ms]
48            1.40            235.0           250.0             6.3
49            1.40            250.0           249.0             5.9
50            1.45            225.0           313.0            25.0
51            1.45            240.0           313.0            25.1
52            1.45            250.0           313.0            25.1
53            1.50            220.0           312.0            25.0
54            1.50            225.0           312.0            24.9
55            1.50            225.0           312.0            25.0
56            1.50            235.0           307.0            24.4
57            1.50            235.0           313.0            25.0
58            1.50            240.0           312.0            25.0
59            1.50            245.0           313.0            25.0
60            1.50            250.0           313.0            25.0
61            1.55            245.0           312.0            24.9

### Quick histogram visualization of the newly suggested process conditions

```
df_x = df_Xnew
df_cols = df.columns
n_col = 4 # num of columns per row in the figure
fs = 20
for n in np.arange(0, 4, n_col):
    fig,axes = plt.subplots(1, n_col, figsize=(18, 3.5), sharey = False)
    fs = 20
    for i in np.arange(n_col):
        if n< len(df_cols):
            axes[i].hist(df_x.iloc[:,n], bins= 20, range = (min(var_array[n])- 0.05*abs(var_array[n][1]-var_array[n][0]),
                                                            max(var_array[n])+0.05*abs(var_array[n][1]-var_array[n][0])), 
                         edgecolor='black') ####
            axes[i].set_xlabel(df_cols[n], fontsize = 18)
            #axes[i].set_xlim(min(var_array[n])*0.8,max(var_array[n])*1.05)
            if i==1:#MAPbI
                axes[i].set_xticks([0, 50, 100, 150, 200, 250])
            
            if i==2:#PC voltage
                axes[i].set_xticks([200, 250, 300, 350, 400, 450])
                axes[i].set_xlim(180,470)
                
            if i==3:#PC length
                axes[i].set_xticks([0, 25, 50, 75, 100])
                axes[i].set_xlim(-5,105)


        else:
            axes[i].axis("off")
        n = n+1      
    axes[0].set_ylabel('counts', fontsize = fs)
    for i in range(len(axes)):
        axes[i].tick_params(direction='in', length=5, width=1, labelsize = fs*.8, grid_alpha = 0.5)
        axes[i].grid(True, linestyle='-.')
    plt.show()
```

### Visualisation of Efficiency vs ML conditions, and Acquisition

```
device_lhs_eff=np.append(df.iloc[0:16,7].values,df.iloc[24:32,7].values)
device_lhs_eff
device_ucb_eff=np.append(df.iloc[16:24,7].values,df.iloc[32:48,7].values)
device_ucb_eff
fig, axes = plt.subplots(1, 2, figsize=(16, 4.5), sharey = False)
fs = 20
exp_lhs_cond = np.append(np.arange(16),np.arange(24,32))
exp_ucb_cond = np.append(np.arange(16,24),np.arange(32,48))
exp_lhs_eff = np.transpose(device_lhs_eff)
exp_ucb_eff = np.transpose(device_ucb_eff)

axes[0].scatter(exp_lhs_cond, exp_lhs_eff, facecolor = 'lightblue',
            marker = 's', edgecolor = 'navy', s = 30, alpha = 1, label = 'LHS experiment')
axes[0].scatter(exp_ucb_cond, exp_ucb_eff, facecolor = 'pink',
            marker = 'o', edgecolor = 'red', s = 30, alpha = 1, label = 'UCB experiment')

axes[0].plot(np.transpose(exp_cond), np.maximum.accumulate(np.transpose(exp_eff)), 
         marker = 'o', ms = 0, c = 'black',linestyle='--')

axes[0].scatter(exp_lhs_cond, np.append(y_pred[0:16],y_pred[24:32]),
                marker = 's', s = 55, facecolors='none', alpha = 0.8, edgecolor = 'gray', label = 'predicted LHS result')
axes[0].scatter(exp_ucb_cond, np.append(y_pred[16:24],y_pred[32:48]),
                marker = 'o', s = 55, facecolors='none', alpha = 0.8, edgecolor = 'gray', label = 'predicted UCB result')

axes[0].errorbar(exp_cond, y_pred, yerr = y_uncer,  
                 ms = 0, ls = '', capsize = 2, alpha = 0.6, 
                 color = 'gray', zorder = 0)

axes[0].set_ylabel('Current Best Efficiency (%)', fontsize = 20)
axes[0].set_xlabel('Process Condition', fontsize = 20)

axes[0].set_ylim(-1, 13)
axes[0].set_xlim(-1, 50)
axes[0].set_xticks(np.arange(0,55,5))
axes[0].legend(fontsize = fs*0.5, loc = 'lower right')

axes[1].axis("off")
for ax in axes:
    ax.tick_params(direction='in', length=5, width=1, labelsize = fs*.8, grid_alpha = 0.5)
    ax.grid(True, linestyle='-.')
plt.subplots_adjust(wspace = 0.2)

plt.show()
```

```
#f_obj =  objective_model.model.predict       
device_eff = df.iloc[:,7].values
fig, axes = plt.subplots(1, 2, figsize=(16, 4.5), sharey = False)
fs = 20
exp_cond = np.arange(len(device_eff))
exp_eff = np.transpose(device_eff)

axes[0].scatter(exp_cond, exp_eff, #facecolor = 'none',
            edgecolor = 'navy', s = 20, alpha = 1, label = 'experiment')

axes[0].plot(np.transpose(exp_cond), np.maximum.accumulate(np.transpose(exp_eff)), 
         marker = 'o', ms = 0, c = 'black',linestyle='--')

axes[0].scatter(np.arange(len(X)), y_pred,
                s = 50, facecolors='none', alpha = 0.6, edgecolor = 'gray', label = 'predicted')
axes[0].errorbar(np.arange(len(X)), y_pred, yerr = y_uncer,  
                 ms = 0, ls = '', capsize = 2, alpha = 0.6, 
                 color = 'gray', zorder = 0)


y_pred_new, y_uncer_new = f_obj(x_normalizer(df_Xnew.values))
y_pred_new = -y_pred_new[:,-1]
y_uncer_new = np.sqrt(y_uncer_new[:,-1])

#axes[0].scatter(np.arange(len(df_Xnew))+len(X), y_pred_new,
#               s = 50, facecolors='none', alpha = 0.6, edgecolor = 'darkgreen', label = 'suggested')
#axes[0].errorbar(np.arange(len(df_Xnew))+len(X), y_pred_new, yerr = y_uncer_new,  
#                 ms = 0, ls = '', capsize = 2, alpha = 0.6, 
#                 color = 'darkgreen', zorder = 0)


axes[0].set_ylabel('Current Best Efficiency [%]', fontsize = 20)
axes[0].set_xlabel('Process Condition', fontsize = 20)

axes[0].set_ylim(-1, 13)
axes[0].set_xlim(-1, 50)
axes[0].set_xticks(np.arange(0,55,5))
axes[0].legend(fontsize = fs*0.8)

axes[1].axis("off")
for ax in axes:
    ax.tick_params(direction='in', length=5, width=1, labelsize = fs*.8, grid_alpha = 0.5)
    ax.grid(True, linestyle='-.')
plt.subplots_adjust(wspace = 0.2)

plt.show()
```

### Partial Dependence Plot 
#####  Two-varible contour map (with randomly sampling in the other two variables)

```
design = RandomDesign(parameter_space)
x_sampled = design.get_samples(200)
x_columns = df.iloc[:,0:4].columns
for i in range(input_dim):
    for j in range(input_dim-i-1):
        
## Generate a 2D grid for Contour plot
        ind1 = i
        ind2 = j+i+1
        n_steps =21
