Repository: UTD-Hsu-Lab/BO-PC-Perovskite

# BO-PC-Perovskite

This code is written Weijie Xu (University of Texas at Dallas, USA. ORCID: https://orcid.org/my-orcid?orcid=0000-0002-4198-7265) and Zhe Liu (Northwestern Polytechnical University, China. ORCID：https://orcid.org/0000-0001-7268-6214)

When using the code for any scientific publications or conferences, please cite our research article as:

W. Xu, Z. Liu, R.T. Piper, J.W.P. Hsu, Bayesian Optimization of Photonic Curing Process for Flexible Perovskite Photovoltaic Devices, SSRN Electron. J. 7 (2022) 285–292. https://doi.org/10.2139/ssrn.4172995.

Some key packages (and their versions) involved to run this code are as follows:
GPy 1.10.0

File: Virtual experiment with OVAT.ipynb (part 1 of 4)
###### Process Optimization of Photonic Curing for Perovskites on Willow Glass

### Batch 2 Data Analysis 
### Teacher model reproduce from the Group 2 analysis ensemble model

Weijie Xu (UT Dallas), 

In collaboration with Zhe Liu (NPU), 


V1.0 - 2022.09.16

Install Anaconda and open this notebook in Jupyter

Requires Emukit package and its dependent packages (pyDOE, GPy, etc.)

    e.g. pip intall emukit (maybe, pip install pyDOE)

Experimental information:
Batch 0: LHS batch is 16 experimental conditions 
Batch 1: acquisition batch is 8 experimental conditions from BO and 8 from LHS in the unknown region
    - Upper bound for PC length was extended to 100 ms. 
Batch 2: acquisition batch is 16 experimental conditions from BO
    - Resolution (or step) of MAPbI3 concentration to 0.05 M
    - Resolution (or step) of CH2I2 concentration to 5 uL
    - Lower bound for MAPbI3 concentration was extended to 1.2

Samples: 6 pixel cells per substrate, and 2 duplicates per condition

Parameter resolution (Finest grid we are able to/are willing to tune). 
- Molar Concentration MAPbI3 - 0.05 M
- Addition of CH2I2 - 5 uL
- PC voltage - no limit (willing to tune 1 V)
- PC pulse-length - no limit (willing to tune 0.1 ms)

```
import numpy as np
import pandas as pd

import matplotlib.pyplot as plt 
import seaborn as sns
```

## Import the dataset for the teacher model

```
df_data = pd.read_excel('./Group0_run1&2_J-V_Data_BM.xlsx')
#df_data = df_data[np.logical_or(df_data['Scan Direction'] == 0, df_data['Scan Direction'] == 'F
df_data = df_data.iloc[:158,:14]
#df_data = df_data.drop(columns = ['PCE Standard Deviation (per run, %)'])
df_data = df_data.sort_values(by=list(df_data.iloc[:,[0,11]].columns)).drop_duplicates('Condition', 
                                                                                        keep = 'last', 
                                                                                        ignore_index = True)
df_group0 = df_data
print('Group 0:', len(df_group0))

df_data = pd.read_excel('./Group1_run1&2_J-V_Data.xlsx')
df_data = df_data.iloc[:108,:14]
df_data['Condition'] = df_data['Condition']+16
#df_data = df_data.drop(columns = ['PCE Standard Deviation (per run, %)'])
#df_data = df_data[np.logical_or(df_data['Scan Direction'] == 0, df_data['Scan Direction'] == 'F')]
df_data = df_data.sort_values(by=list(df_data.iloc[:,[0,11]].columns)).drop_duplicates('Condition', 
                                                                                        keep = 'last', 
                                                                                        ignore_index = True)
df_group1 = df_data
print('Group 1:', len(df_group1))

df_data = pd.read_excel('./Group2_run1&2&3_J-V_Data.xlsx')
df_data = df_data.iloc[:216,:14]
#df_data = df_data.drop(columns = ['PCE Standard Deviation (per run, %)'])
#df_data = df_data[np.logical_or(df_data['Scan Direction'] == 0, df_data['Scan Direction'] == 'F')]
df_data = df_data.sort_values(by=list(df_data.iloc[:,[0,11]].columns)).drop_duplicates('Condition', 
                                                                                        keep = 'last', 
                                                                                        ignore_index = True)
df_group2 = df_data
print('Group 2:', len(df_group2))


df_data = pd.concat([df_group0, df_group1,df_group2], ignore_index = True)
df_data
```

Group 0: 16
Group 1: 16
Group 2: 16

    Condition  MAPbI Conc [M]  CH2I2 Conc [uL]  Final Conc [M]  \
0           0            1.60              150        1.319626   
1           1            1.50               50        1.400794   
2           2            1.50              100        1.313896   
3           3            1.30              100        1.138710   
4           4            1.60              100        1.401489   
5           5            1.50               50        1.400794   
6           6            1.40                0        1.400000   
7           7            1.50              250        1.107741   
8           8            1.60              200        1.246799   
9           9            1.40              200        1.090949   
10         10            1.60              250        1.181590   
11         11            1.30                0        1.300000   
12         12            1.40              150        1.154673   
13         13            1.30                0        1.300000   
14         14            1.30              250        0.960042   
15         15            1.40              150        1.154673   
16         32            1.30              150        1.072196   
17         33            1.30              150        1.072196   
18         34            1.30              150        1.072196   
19         35            1.40              150        1.154673   
20         36            1.40              150        1.154673   
21         37            1.40              200        1.090949   
22         38            1.40              200        1.090949   
23         39            1.40              200        1.090949   
24         40            1.60              200        1.246799   
25         41            1.50              150        1.237150   
26         42            1.60              250        1.181590   
27         43            1.40               50        1.307407   
28         44            1.30               50        1.214021   
29         45            1.30              100        1.138710   
30         46            1.40                0        1.400000   
31         47            1.50              200        1.168874   
32         32            1.25               90        1.108668   
33         33            1.25              100        1.094913   
34         34            1.25              110        1.081495   
35         35            1.25              120        1.068402   
36         36            1.25              140        1.043144   
37         37            1.25              140        1.043144   
38         38            1.25              160        1.019053   
39         39            1.30              110        1.124755   
40         40            1.30              120        1.111138   
41         41            1.30              130        1.097847   
42         42            1.30              150        1.072196   
43         43            1.30              160        1.059815   
44         44            1.30              165        1.053731   
45         45            1.35              130        1.140072   
46         46            1.35              140        1.126596   
47         47            1.55              250        1.144665   

    PC voltage [V]  PC length [ms]  Sample  Diode  Voc [V]  Jsc [mA/cm2]  \
0              433            18.3       0    1.0    0.000          0.00   
1              222            17.1       1    2.0    0.907          2.15   
2              373             6.3       2    2.0    0.768         16.03   
3              252            11.1       3    4.0    0.712          2.69   
4              237             9.9       4    4.0    0.859          1.59   
5              358            12.3       5    3.0    0.476         17.20   
6              312            15.9       6    2.0    0.845         13.63   
7              328            19.5       7    1.0    0.991         16.59   
8              297             2.7       8    3.0    0.928          6.82   
9              267             7.5       9    6.0    0.935          4.08   
10             403             1.5      10    4.0    0.845         17.03   
11             343            13.5      11    6.0    0.907         14.21   
12             282             8.7      12    3.0    1.019         13.03   
13             418             3.9      13    1.0    0.000          0.00   
14             207            14.7      14    1.0    0.608          3.11   
15             290            20.0      15    1.0    0.984         15.86   
16             317             2.8       0    2.0    0.874          7.06   
17             318            12.9       1    5.0    0.973         16.06   
18             318            23.1       2    2.0    0.968         16.87   
19             317            18.3       3    5.0    0.965         16.73   
20             319            32.3       4    3.0    0.843         16.21   
21             318             1.0       5    NaN    0.000          0.00   
22             319            10.4       6    2.0    0.973         17.33   
23             320            17.7       7    1.0    0.979         14.75   
24             395            35.0       8    3.0    0.710         10.69   
25             305            55.0       9    2.0    1.004         16.43   
26             245            65.0      10    NaN    0.000          0.00   
27             425            75.0      11    NaN    0.000          0.00   
28             365            45.0      12    2.0    0.811         15.65   
29             215            85.0      13    NaN    0.000          0.00   
30             275            25.0      14    3.0    0.855          4.77   
31             335            95.0      15    5.0    0.951         16.39   
32             310            21.5       0    1.0    0.996         13.10   
33             305            20.4       1    3.0    0.986         14.01   
34             306            21.2       2    4.0    0.963         14.55   
35             303            20.3       3    4.0    0.961         16.67   
36             301            19.7       4    3.0    0.990         14.56   
37             302            20.6       5    3.0    0.980         14.80   
38             300            19.7       6    4.0    0.993         14.23   
39             302            19.5       7    2.0    0.987         14.78   
40             300            18.6       8    4.0    0.983         16.41   
41             299            17.8       9    5.0    0.968         16.82   
42             300            18.9      10    3.0    0.974         16.20   
43             299            18.1      11    5.0    0.998         15.93   
44             299            18.8      12    5.0    0.979         16.05   
45             298            17.0      13    4.0    0.983         15.50   
46             298            17.1      14    3.0    0.986         15.00   
47             361            10.2      15    3.0    0.675         12.30   

       FF  PCE [%] Scan Direction  Run  
0   0.000     0.00              F  1.0  
1   0.520     1.02              R  1.0  
2   0.622     7.66              F  1.0  
3   0.456     0.87              F  1.0  
4   0.507     0.69              F  1.0  
5   0.413     3.38              F  2.0  
6   0.536     6.17              R  1.0  
7   0.656    10.78              F  2.0  
8   0.595     3.77              F  2.0  
9   0.498     1.90              F  1.0  
10  0.618     8.89              F  2.0  
11  0.617     7.96              R  2.0  
12  0.693     9.20              R  1.0  
13  0.000     0.00              F  1.0  
14  0.469     0.89              F  1.0  
15  0.732    11.42              R  1.0  
16  0.568     3.51              R  2.0  
17  0.671    10.49              R  2.0  
18  0.688    11.23              R  2.0  
19  0.608     9.82              F  2.0  
20  0.702     9.59              F  3.0  
21  0.000     0.00              0  NaN  
22  0.582     9.81              F  2.0  
23  0.642     9.27              F  2.0  
24  0.436     3.31              R  2.0  
25  0.626    10.33              F  2.0  
26  0.000     0.00              0  NaN  
27  0.000     0.00              0  NaN  
28  0.401     5.08              R  1.0  
29  0.000     0.00              0  NaN  
30  0.629     2.56              R  2.0  
31  0.597     9.30              F  2.0  
32  0.649     8.47              R  2.0  
33  0.632     8.73              R  2.0  
34  0.602     8.44              F  2.0  
35  0.573     9.18              F  3.0  
36  0.706    10.18              F  2.0  
37  0.675     9.80              R  2.0  
38  0.671     9.48              R  2.0  
39  0.692    10.09              F  1.0  
40  0.640    10.32              R  2.0  
41  0.634    10.33              F  3.0  
42  0.686    10.82              R  3.0  
43  0.659    10.48              R  2.0  
44  0.700    11.00              F  2.0  
45  0.674    10.26              F  2.0  
46  0.740    10.95              F  1.0  
47  0.411     3.41              F  3.0

```
df = df_data.iloc[:48,[1,2,4,5,8,9,10,11]]
df.columns = ['MAPbI Conc [M]', "CH₂I₂ Conc [μL]", "PC voltage [V]", 
              'PC length [ms]', 'Voc [V]', 'Jsc [mA/cm²]','FF [%]','PCE [%]']
for i in np.arange(len(df)):
    if df['PCE [%]'].values[i] == 0:
        df.iloc[i,7]=0.5
    if df['PCE [%]'].values[i] == 'bad':
        df.iloc[i,7]=0.5

df
```

    MAPbI Conc [M]  CH₂I₂ Conc [μL]  PC voltage [V]  PC length [ms]  Voc [V]  \
0             1.60              150             433            18.3    0.000   
1             1.50               50             222            17.1    0.907   
2             1.50              100             373             6.3    0.768   
3             1.30              100             252            11.1    0.712   
4             1.60              100             237             9.9    0.859   
5             1.50               50             358            12.3    0.476   
6             1.40                0             312            15.9    0.845   
7             1.50              250             328            19.5    0.991   
8             1.60              200             297             2.7    0.928   
9             1.40              200             267             7.5    0.935   
10            1.60              250             403             1.5    0.845   
11            1.30                0             343            13.5    0.907   
12            1.40              150             282             8.7    1.019   
13            1.30                0             418             3.9    0.000   
14            1.30              250             207            14.7    0.608   
15            1.40              150             290            20.0    0.984   
16            1.30              150             317             2.8    0.874   
17            1.30              150             318            12.9    0.973   
18            1.30              150             318            23.1    0.968   
19            1.40              150             317            18.3    0.965   
20            1.40              150             319            32.3    0.843   
21            1.40              200             318             1.0    0.000   
22            1.40              200             319            10.4    0.973   
23            1.40              200             320            17.7    0.979   
24            1.60              200             395            35.0    0.710   
25            1.50              150             305            55.0    1.004   
26            1.60              250             245            65.0    0.000   
27            1.40               50             425            75.0    0.000   
28            1.30               50             365            45.0    0.811   
29            1.30              100             215            85.0    0.000   
30            1.40                0             275            25.0    0.855   
31            1.50              200             335            95.0    0.951   
32            1.25               90             310            21.5    0.996   
33            1.25              100             305            20.4    0.986   
34            1.25              110             306            21.2    0.963   
35            1.25              120             303            20.3    0.961   
36            1.25              140             301            19.7    0.990   
37            1.25              140             302            20.6    0.980   
38            1.25              160             300            19.7    0.993   
39            1.30              110             302            19.5    0.987   
40            1.30              120             300            18.6    0.983   
41            1.30              130             299            17.8    0.968   
42            1.30              150             300            18.9    0.974   
43            1.30              160             299            18.1    0.998   
44            1.30              165             299            18.8    0.979   
45            1.35              130             298            17.0    0.983   
46            1.35              140             298            17.1    0.986   
47            1.55              250             361            10.2    0.675   

    Jsc [mA/cm²]  FF [%]  PCE [%]  
0           0.00   0.000     0.50  
1           2.15   0.520     1.02  
2          16.03   0.622     7.66  
3           2.69   0.456     0.87  
4           1.59   0.507     0.69  
5          17.20   0.413     3.38  
6          13.63   0.536     6.17  
7          16.59   0.656    10.78  
8           6.82   0.595     3.77  
9           4.08   0.498     1.90  
10         17.03   0.618     8.89  
11         14.21   0.617     7.96  
12         13.03   0.693     9.20  
13          0.00   0.000     0.50  
14          3.11   0.469     0.89  
15         15.86   0.732    11.42  
16          7.06   0.568     3.51  
17         16.06   0.671    10.49  
18         16.87   0.688    11.23  
19         16.73   0.608     9.82  
20         16.21   0.702     9.59  
21          0.00   0.000     0.50  
22         17.33   0.582     9.81  
23         14.75   0.642     9.27  
24         10.69   0.436     3.31  
25         16.43   0.626    10.33  
26          0.00   0.000     0.50  
27          0.00   0.000     0.50  
28         15.65   0.401     5.08  
29          0.00   0.000     0.50  
30          4.77   0.629     2.56  
31         16.39   0.597     9.30  
32         13.10   0.649     8.47  
33         14.01   0.632     8.73  
34         14.55   0.602     8.44  
35         16.67   0.573     9.18  
36         14.56   0.706    10.18  
37         14.80   0.675     9.80  
38         14.23   0.671     9.48  
39         14.78   0.692    10.09  
40         16.41   0.640    10.32  
41         16.82   0.634    10.33  
42         16.20   0.686    10.82  
43         15.93   0.659    10.48  
44         16.05   0.700    11.00  
45         15.50   0.674    10.26  
46         15.00   0.740    10.95  
47         12.30   0.411     3.41

## Define the parameter space

```
import emukit
import GPy
from emukit.core import ParameterSpace, ContinuousParameter, DiscreteParameter
from emukit.core.initial_designs.random_design import RandomDesign
from emukit.core.initial_designs.latin_design import LatinDesign
```

```
MAPbI_conc_min, MAPbI_conc_max, MAPbI_conc_step = [1.2, 1.6, 0.05]  # Unit: V 
### Give step a scaling factor of 0.1 to avoid numercial errors such as 1.7000002
MAPbI_conc_var = np.arange(MAPbI_conc_min, MAPbI_conc_max+MAPbI_conc_step*0.1, MAPbI_conc_step)
MAPbI_conc_num = len(MAPbI_conc_var)

CH2I2_conc_min, CH2I2_conc_max, CH2I2_conc_step = [0, 250, 5] ## Unit: μL
CH2I2_conc_var = np.arange(CH2I2_conc_min, CH2I2_conc_max+CH2I2_conc_step*0.1, CH2I2_conc_step)
CH2I2_conc_num = len(CH2I2_conc_var)

PC_volt_min, PC_volt_max, PC_volt_step = [200, 440, 1] ## Unit: V
PC_volt_var = np.arange(PC_volt_min, PC_volt_max+PC_volt_step*0.1, PC_volt_step) 
PC_volt_num = len(PC_volt_var)

PC_len_min, PC_len_max, PC_len_step = [1, 100, 0.1]  ## Unit: ms
PC_len_var = np.arange(PC_len_min, PC_len_max+PC_len_step*0.1, PC_len_step)
PC_len_num = len(PC_len_var)

var_array = [MAPbI_conc_var,
             CH2I2_conc_var, 
             PC_volt_var, 
             PC_len_var]

x_labels =  ["MAPbI Conc [M]",
             "CH₂I₂ Conc [μL]",
             "PC voltage [V]", 
             "PC length [ms]"]

def x_normalizer(X, var_array = var_array):
    
    def max_min_scaler(x, x_max, x_min):
        return (x-x_min)/(x_max-x_min)
    x_norm = []
    for x in (X):
        x_norm.append([max_min_scaler(x[i], 
                         max(var_array[i]), 
                         min(var_array[i])) for i in range(len(x))])
            
    return np.array(x_norm)

def x_denormalizer(x_norm, var_array = var_array):
    
    def max_min_rescaler(x, x_max, x_min):
        return x*(x_max-x_min)+x_min
    x_original = []
    for x in (x_norm):
           x_original.append([max_min_rescaler(x[i], 
                              max(var_array[i]), 
                              min(var_array[i])) for i in range(len(x))])

    return np.array(x_original)


def get_closest_value(given_value, array_list):
    absolute_difference_function = lambda list_value : abs(list_value - given_value)
    closest_value = min(array_list, key=absolute_difference_function)
    return closest_value
    
def get_closest_array(suggested_x, var_list):
    modified_array = []
    for x in suggested_x:
        modified_array.append([get_closest_value(x[i], var_list[i]) for i in range(len(x))])
    return np.array(modified_array)
```

```
parameter_space = ParameterSpace([ContinuousParameter('MAPbI_conc', 0-1/(MAPbI_conc_num-1)/2, 1+1/(MAPbI_conc_num-1)/2),
                                  ContinuousParameter('CH2I2_conc', 0-1/(CH2I2_conc_num-1)/2, 1+1/(CH2I2_conc_num-1)/2),
                                  ContinuousParameter('PC_volt', 0-1/(PC_volt_num-1)/2, 1+1/(PC_volt_num-1)/2),
                                  ContinuousParameter('PC_len', 0-1/(PC_len_num-1)/2, 1+1/(PC_len_num-1)/2),
                                  ])
```

```
x_exp = x_normalizer(df.iloc[:,0:4].values)
y_exp = np.transpose([df.iloc[:,-1].values])
X, Y = [x_exp, y_exp]
```

```
fig, axes = plt.subplots(1, 4, figsize=(5.5*4, 4.5))
fs = 22

for i in np.arange(4):
    max_min = (np.max(df.iloc[:, i].values)-np.min(df.iloc[:, i].values))
    axes[i].hist(np.array(df.iloc[:, i].values), bins =10, width = 0.05*max_min, alpha = 0.7)
    axes[i].tick_params(direction='in', length=5, width=1, labelsize = fs*.8, grid_alpha = 0.5)
    axes[i].grid(True, linestyle='-.')
    axes[i].set_xlabel('Values', fontsize = fs)
    axes[i].set_ylabel('Counts', fontsize = fs)
    axes[i].set_title('Raw X'+str(i+1), fontsize = fs)
plt.show()


fig, axes = plt.subplots(1, 4, figsize=(5.5*4, 4.5))
fs = 22

for i in np.arange(4):
    axes[i].hist(np.array(X[:, i]), bins =10, width = 0.05, alpha = 0.7, color = 'orange')
    axes[i].tick_params(direction='in', length=5, width=1, labelsize = fs*.8, grid_alpha = 0.5)
    axes[i].grid(True, linestyle='-.')
    axes[i].set_xlabel('Values', fontsize = fs)
    axes[i].set_ylabel('Counts', fontsize = fs)
    axes[i].set_title('Norm. X'+str(i+1), fontsize = fs)
plt.show()
```

## Data normalization

```
from sklearn.preprocessing import StandardScaler
from sklearn.preprocessing import MinMaxScaler
from sklearn.preprocessing import QuantileTransformer
#scalerY= StandardScaler() 
scalerY = QuantileTransformer(n_quantiles = 48)
y_norm =  scalerY.fit_transform(Y)
```

```
fig, axes = plt.subplots(1, 2, figsize=(5.5*2, 4.5))
fs = 20

ax = axes[0]
ax.hist(np.array(Y), bins =15, width = 0.5, alpha = 0.5, color = 'green')
ax.tick_params(direction='in', length=5, width=1, labelsize = fs*.8, grid_alpha = 0.5)
ax.grid(True, linestyle='-.')
ax.set_title('Raw y', fontsize = fs)
ax.set_xlabel('Values', fontsize = fs)
ax.set_ylabel('Counts', fontsize = fs)


ax = axes[1]
ax.hist(np.array(y_norm), bins =15, width = 0.05, alpha = 0.5, color = 'olive')
ax.tick_params(direction='in', length=5, width=1, labelsize = fs*.8, grid_alpha = 0.5)
ax.grid(True, linestyle='-.')
ax.set_title('Normalized y', fontsize = fs)
ax.set_xlabel('Values', fontsize = fs)
ax.set_ylabel('Counts', fontsize = fs)

plt.show()
```

```
from sklearn.metrics import mean_squared_error as mse
from sklearn.metrics import mean_absolute_error as mae
from sklearn.metrics import mean_absolute_percentage_error as mape
from sklearn.metrics import r2_score
from scipy.stats import spearmanr as spr

def plt_true_vs_pred (y_true_list, y_pred_list, title_str_list, color_list):
    fig, axes = plt.subplots(1, 2, figsize=(5.5*2, 4.5))
    fs = 18
    for i in np.arange(len(axes)):
        ## inverse transform 
        y_true = y_true_list[i]
        y_pred = y_pred_list[i]
        

        lims1 = (0*0.9, 5000*1.1)
        axes[i].scatter(y_true, y_pred, alpha = 0.6, c = color_list[i])
        axes[i].plot(lims1, lims1, 'k--', alpha=0.75, zorder=0)
        rmse_value = np.sqrt(mse(y_true, y_pred))
        mae_value = mae(y_true, y_pred)
        mape_value = mape(y_true, y_pred)
        spearman_value = spr(y_true, y_pred)[0]
        
        print(title_str_list[i],'RMSE:', np.around(rmse_value,3))
        print(title_str_list[i],'MAE:',  np.around(mae_value,3))
        print(title_str_list[i],'MAPE:',  np.around(mape_value,3))
        print(title_str_list[i],'spearman coeff.:',  np.around(spearman_value,3))


        title = title_str_list[i] + " (SPRMan=%.2f" % spearman_value+')'
        axes[i].set_xlabel('Ground Truth', fontsize = fs)
        axes[i].set_ylabel('Prediction', fontsize = fs)
        axes[i].set_title(title, fontsize = fs)
        axes[i].set_xlim(0,15)
        axes[i].set_ylim(0,15)
        #axes[i].set_yscale('log')
        #axes[i].set_xscale('log')

        axes[i].tick_params(direction='in', length=5, width=1, labelsize = fs*.8, grid_alpha = 0.5)
        axes[i].grid(True, linestyle='-.')

        
    plt.subplots_adjust(wspace = 0.4)
    plt.show()
```

### Random Forest Regression

```
from sklearn.ensemble import RandomForestRegressor
from sklearn.model_selection import train_test_split
X_train, X_test, y_train, y_test = train_test_split(X, y_norm, test_size = 0.33, random_state=21)

rf_regr = RandomForestRegressor(n_estimators=100, max_depth = 5)# criterion="squared_error",'absolute_error'
rf_regr.fit(X_train,y_train.ravel())
y_pred_train = rf_regr.predict(X_train)
y_pred_test = rf_regr.predict(X_test)


y_train_org = scalerY.inverse_transform(y_train.reshape(-1,1))
y_test_org = scalerY.inverse_transform(y_test.reshape(-1,1))
y_pred_train_org = scalerY.inverse_transform(y_pred_train.reshape(-1,1))
y_pred_test_org = scalerY.inverse_transform(y_pred_test.reshape(-1,1))
```

```
plt_true_vs_pred([y_train_org, y_test_org], 
                 [y_pred_train_org, y_pred_test_org], 
                 ['RFR - Train','RFR -  Test'],
                 ['blue', 'darkorange'])
```

RFR - Train RMSE: 1.365
RFR - Train MAE: 0.821
RFR - Train MAPE: 0.448
RFR - Train spearman coeff.: 0.98
RFR -  Test RMSE: 3.81
RFR -  Test MAE: 2.67
RFR -  Test MAPE: 2.48
RFR -  Test spearman coeff.: 0.664

### Gradient Boosting Regression

```
from sklearn.ensemble import GradientBoostingRegressor
from sklearn.model_selection import train_test_split
X_train, X_test, y_train, y_test = train_test_split(X, y_norm, test_size = 0.33, random_state=1)

gb_regr = GradientBoostingRegressor(n_estimators=30, max_depth = 3)#{‘squared_error’, ‘absolute_error’, ‘huber’, ‘quantile’}
gb_regr.fit(X_train,y_train.ravel())
y_pred_train = gb_regr.predict(X_train)
y_pred_test = gb_regr.predict(X_test)

y_train_org = scalerY.inverse_transform(y_train.reshape(-1,1))
y_test_org = scalerY.inverse_transform(y_test.reshape(-1,1))
y_pred_train_org = scalerY.inverse_transform(y_pred_train.reshape(-1,1))
y_pred_test_org = scalerY.inverse_transform(y_pred_test.reshape(-1,1))
```

```
plt_true_vs_pred([y_train_org, y_test_org], 
                 [y_pred_train_org, y_pred_test_org], 
                 ['GBDT - Train','GBDT -  Test'],
                 ['blue', 'darkorange'])
```

GBDT - Train RMSE: 0.96
GBDT - Train MAE: 0.515
GBDT - Train MAPE: 0.186
GBDT - Train spearman coeff.: 0.989
GBDT -  Test RMSE: 3.346
GBDT -  Test MAE: 2.105
GBDT -  Test MAPE: 1.837
GBDT -  Test spearman coeff.: 0.815

### Neural Network Regression

```
from sklearn.model_selection import train_test_split
from sklearn.neural_network import MLPRegressor
X_train, X_test, y_train, y_test = train_test_split(X, y_norm, test_size = 0.33, random_state=1)

NN_regr = MLPRegressor(hidden_layer_sizes = [56, 56, 56], alpha = 0.01, activation = 'relu',
                         max_iter = 2000, solver='adam',verbose=False,
                         tol=1e-8)
NN_regr.fit(X_train,y_train.ravel())
y_pred_train = NN_regr.predict(X_train)
y_pred_test = NN_regr.predict(X_test)

y_train_org = scalerY.inverse_transform(y_train.reshape(-1,1))
y_test_org = scalerY.inverse_transform(y_test.reshape(-1,1))
y_pred_train_org = scalerY.inverse_transform(y_pred_train.reshape(-1,1))
y_pred_test_org = scalerY.inverse_transform(y_pred_test.reshape(-1,1))
```

 /Users/JeremyXu/opt/anaconda3/lib/python3.8/site-packages/sklearn/neural_network/_multilayer_perceptron.py:614: ConvergenceWarning:Stochastic Optimizer: Maximum iterations (2000) reached and the optimization hasn't converged yet.

```
plt_true_vs_pred([y_train_org, y_test_org], 
                 [y_pred_train_org, y_pred_test_org], 
                 ['NN - Train','NN -  Test'],
                 ['blue', 'darkorange'])
```

NN - Train RMSE: 0.198
NN - Train MAE: 0.126
NN - Train MAPE: 0.027
NN - Train spearman coeff.: 0.995
NN -  Test RMSE: 3.745
NN -  Test MAE: 2.232
NN -  Test MAPE: 2.066
NN -  Test spearman coeff.: 0.499

### Gaussian Process Pregression

```
import GPy
from GPy.models import GPRegression
from emukit.model_wrappers import GPyModelWrapper
from sklearn.model_selection import train_test_split
X_train, X_test, y_train, y_test = train_test_split(X, y_norm, test_size = 0.33, random_state=1)

ker = GPy.kern.Matern52(input_dim = 4, ARD =True)#
ker.lengthscale.constrain_bounded(1e-2, 1)
ker.variance.constrain_bounded(1e-2, 100.0)
gpy_regr = GPRegression(X_train,y_train, ker)#Emukit is a minimization tool; need to make Y negative
# gpy_regr.Gaussian_noise.variance = (0.5)**2
# gpy_regr.Gaussian_noise.variance.fix()
gpy_regr.randomize()
gpy_regr.optimize_restarts(num_restarts=20,verbose =False, messages=False)
print(ker.lengthscale)
print(ker.variance)
print(gpy_regr.Gaussian_noise)


y_pred_train, y_uncer_train= gpy_regr.predict(X_train)
y_pred_test, y_uncer_test = gpy_regr.predict(X_test)

y_train_org = scalerY.inverse_transform(y_train.reshape(-1,1))
y_test_org = scalerY.inverse_transform(y_test.reshape(-1,1))
y_pred_train_org = scalerY.inverse_transform(y_pred_train.reshape(-1,1))
y_pred_test_org = scalerY.inverse_transform(y_pred_test.reshape(-1,1))
```

reconstraining parameters Mat52.lengthscale
reconstraining parameters Mat52.variance

  [1mindex[0;0m  |  GP_regression.Mat52.lengthscale  |  constraints  |  priors
  [1m[0]  [0;0m  |                       0.66796285  |   0.01,1.0    |        
  [1m[1]  [0;0m  |                       0.66009968  |   0.01,1.0    |        
  [1m[2]  [0;0m  |                       0.43818615  |   0.01,1.0    |        
  [1m[3]  [0;0m  |                       0.17110991  |   0.01,1.0    |        
  [1mindex[0;0m  |  GP_regression.Mat52.variance  |  constraints  |  priors
  [1m[0]  [0;0m  |                    0.14547052  |  0.01,100.0   |        
  [1mGaussian_noise.[0;0m  |                  value  |  constraints  |  priors
  [1mvariance       [0;0m  |  0.0038792342653046464  |      +ve      |

```
plt_true_vs_pred([y_train_org, y_test_org], 
                 [y_pred_train_org, y_pred_test_org], 
                 ['GP - Train','GP -  Test'],
                 ['blue', 'darkorange'])
```

GP - Train RMSE: 0.303
GP - Train MAE: 0.168
GP - Train MAPE: 0.042
GP - Train spearman coeff.: 0.993
GP -  Test RMSE: 3.466
GP -  Test MAE: 2.409
GP -  Test MAPE: 1.571
GP -  Test spearman coeff.: 0.677

## Random Forest of many regression models

### Train the model with all data

```
from sklearn.model_selection import train_test_split
## Train with all the data available before optimization 
X_train, X_test, y_train, y_test = train_test_split(X, y_norm, test_size = 0.01)

def regr_pred(regr_list, X):
    y_regr_pred = []
    i = 0
    for regr in regr_list:
        y_regr_pred.append(scalerY.inverse_transform(regr(X).reshape(-1,1)).ravel())
    return np.array(y_regr_pred)

def gpy_regr_predict(X, gpy_regr = gpy_regr):
    yc_pred, yc_uncer= gpy_regr.predict(X)
    return yc_pred.ravel()

regr_list = [NN_regr.predict, gb_regr.predict, rf_regr.predict, gpy_regr_predict]
rfr_reg_all = RandomForestRegressor(n_estimators=100, max_depth = 5)
rfr_reg_all.fit(np.transpose(regr_pred(regr_list, X_train)), y_train.ravel())
y_pred_train = rfr_reg_all.predict(np.transpose(regr_pred(regr_list, X_train)))
y_pred_test = rfr_reg_all.predict(np.transpose(regr_pred(regr_list, X_test)))

y_train_org = scalerY.inverse_transform(y_train.reshape(-1,1))
y_test_org = scalerY.inverse_transform(y_test.reshape(-1,1))
y_pred_train_org = scalerY.inverse_transform(y_pred_train.reshape(-1,1))
y_pred_test_org = scalerY.inverse_transform(y_pred_test.reshape(-1,1))
```

```
plt_true_vs_pred([y_train_org, y_test_org], 
                 [y_pred_train_org, y_pred_test_org], 
                 ['RF Ensem - Train','RF Ensem -  Test'],
                 ['blue', 'darkorange'])
```

RF Ensem - Train RMSE: 0.851
RF Ensem - Train MAE: 0.376
RF Ensem - Train MAPE: 0.111
RF Ensem - Train spearman coeff.: 0.989
RF Ensem -  Test RMSE: 1.548
RF Ensem -  Test MAE: 1.548
RF Ensem -  Test MAPE: 0.167
RF Ensem -  Test spearman coeff.: nan

### Use PSO to find the maximum

```
from pyswarm import pso
# Define bounds
# X_upper_bounds = [np.max(X[:,0]), np.max(X[:,1]), np.max(X[:,2]), np.max(X[:,3])]
# X_lower_bounds = [np.min(X[:,0]), np.min(X[:,1]), np.min(X[:,2]), np.min(X[:,3])]
X_upper_bounds = [1,1,1,1]
X_lower_bounds = [0,0,0,0]
def objective(X):
    """We want to maximize y (which means minimize -y)"""
    y_pred = rfr_reg_all.predict(np.transpose(regr_pred(regr_list, np.array([X]))))
    y_pred_org =  scalerY.inverse_transform(y_pred.reshape(-1,1))
    return -y_pred_org

# Run PSO 1 times with some generic hyper-parameters
X_opts = []
y_opts = []
n_runs = 1
for n in range(n_runs):
    print('running iteration No.', n+1)
    X_opt, _ = pso(
        objective, X_lower_bounds, X_upper_bounds,
        swarmsize=100, maxiter=100)
    X_opts.append(X_opt)
    y_opt = -objective(X_opt)
    y_opts.append(y_opt)
    print('optimized y: ', y_opt[0][0])
X_opts = np.asarray(X_opts)
y_opts = np.asarray(y_opts)
y_opt = np.max(y_opts)
X_opt = x_denormalizer([X_opts[np.argmax(y_opts)]])[0]

print('y_opt = ', np.around(y_opt,2))
print('X_opt = ', np.around(X_opt,2))
```

running iteration No. 1
Stopping search: maximum iterations reached --> 100
optimized y:  11.271008333333336
y_opt =  11.27
X_opt =  [  1.38 171.97 292.94  23.26]

```
from typing import Union
from emukit.core.acquisition import Acquisition
from emukit.core.interfaces import IModel, IDifferentiable
from emukit.core.loop import FixedIntervalUpdater, OuterLoop, SequentialPointCalculator
from emukit.core.loop.loop_state import create_loop_state
from emukit.core.optimization import AcquisitionOptimizerBase
from emukit.core.optimization import GradientAcquisitionOptimizer
from emukit.bayesian_optimization.acquisitions.log_acquisition import LogAcquisition
from emukit.bayesian_optimization.local_penalization_calculator import LocalPenalizationPointCalculator
from emukit.bayesian_optimization.acquisitions import ExpectedImprovement, \
                                                      NegativeLowerConfidenceBound, \
                                                      MaxValueEntropySearch, \
                                                      MultipointExpectedImprovement,\
                                                      ProbabilityOfFeasibility
from emukit.core.acquisition import IntegratedHyperParameterAcquisition

class ProbabilisticConstraintBayesianOptimizationLoop2(OuterLoop):
    def __init__(self, space: ParameterSpace, model_objective: Union[IModel, IDifferentiable],
                 model_constraint1: Union[IModel, IDifferentiable], 
                 model_constraint2: Union[IModel, IDifferentiable],
                 acquisition: Acquisition = None,
                 update_interval: int = 1, batch_size: int = 1):

        """
        Emukit class that implements a loop for building Bayesian optimization with an unknown constraint.
        For more information see:
        Michael A. Gelbart, Jasper Snoek, and Ryan P. Adams,
        Bayesian Optimization with Unknown Constraints,
        https://arxiv.org/pdf/1403.5607.pdf
        :param space: Input space where the optimization is carried out.
        :param model_objective: The model that approximates the underlying objective function
        :param model_constraint: The model that approximates the unknown constraints
        :param acquisition: The acquisition function for the objective function (default, EI).
        :param update_interval:  Number of iterations between optimization of model hyper-parameters. Defaults to 1.
        :param batch_size: How many points to evaluate in one iteration of the optimization loop. Defaults to 1.
        """

#         if not np.all(np.isclose(model_objective.X, model_constraint.X)):
#             raise ValueError('Emukit currently only supports identical '
#                              'training inputs for the constrained and objective model')
        self.model_objective = model_objective
        self.model_constraint1 = model_constraint1
        self.model_constraint2 = model_constraint2
        
        if acquisition is None:
            acquisition = ExpectedImprovement(model_objective)
        
        acquisition_constraint1 = ScaledProbabilityOfFeasibility(model_constraint1, max_value = 1, min_value = 0.5)
        acquisition_constraint2 = ScaledProbabilityOfFeasibility(model_constraint2, max_value = 1, min_value = 0.8)
        acquisition_constraint = acquisition_constraint1*acquisition_constraint2
        acquisition_constrained = acquisition * acquisition_constraint

        model_updater_objective = FixedIntervalUpdater(model_objective, update_interval)
        model_updater_constraint1 = FixedIntervalUpdater(model_constraint1, update_interval,
                                                        lambda state: state.Y_constraint1)
        model_updater_constraint2 = FixedIntervalUpdater(model_constraint2, update_interval,
                                                        lambda state: state.Y_constraint2)

        acquisition_optimizer = GradientAcquisitionOptimizer(space)
        if batch_size == 1:
            candidate_point_calculator = SequentialPointCalculator(acquisition_constrained, acquisition_optimizer)
        else:
            
            log_acquisition = LogAcquisition(acquisition_constrained)
            candidate_point_calculator = LocalPenalizationPointCalculator(log_acquisition, acquisition_optimizer,
                                                                          model_objective, space, batch_size)
        loop_state = create_loop_state(model_objective.X, model_objective.Y)
        
        #loop_state = create_loop_state(model_objective.X, model_objective.Y, Y_constraint=model_constraint.Y)

        super(ProbabilisticConstraintBayesianOptimizationLoop2, self).__init__(candidate_point_calculator,
                                                                              [model_updater_objective, model_updater_constraint1,model_updater_constraint2],
                                                                              loop_state)
#     def suggest_next_locations(self):
#         return self.candidate_point_calculator.compute_next_points(self.loop_state)
    
#     def acquisition_evaluate(self, X: loop_sate.X):
#         return acquisition.evaluate(X), acquisition_constraint.evaluate(X), acquisition_constrained.evaluate(X)
```

```
from typing import Tuple, Union
import scipy.stats
import numpy as np
from emukit.core.acquisition import Acquisition
